Repository: wonbuilds/InP_QD_project_JCIM

# InP QD Literature-Mining Project (JCIM)

Analysis code, processed data, and figures for the JCIM submission **"External
Compatibility and Interpretable Structure–Property Analysis of an LLM-Curated InP
Quantum-Dot Synthesis Corpus under Leakage-Aware Evaluation"** (Yoo).

This repository is the **reproducible analysis package** for that manuscript: it
cross-validates an LLM-curated InP quantum-dot synthesis corpus (132 records / 52
papers) against the manually curated reference of Nguyen et al. (*Chem. Mater.*
2022, 34, 6296), fits leakage-aware (paper-level GroupKFold) interpretable models
of emission/QY/FWHM/shell architecture, and prioritizes candidate synthesis
recipes. The manuscript text itself is **not** included here.

## Repository layout

| Path | Role |
| --- | --- |
| `data/from_dd/` | LLM-curated InP subset (`inp_subset.csv`, 132 rows) + provenance docs (`constant_columns.md`, `dd_paper_years.csv`). |
| `data/from_cossairt/` | Cossairt-group reference dataset (Nguyen et al. 2022) CSVs, redeposited with SHA-256 verification. |
| `data/integrated/` | Combined dataset (`inp_combined.csv`) + `common_schema.json`. |
| `analysis/` | Analysis scripts (`part_a/b/c_*.py`, baselines, SHAP stability, Cossairt ablation, time-forward, feature-pair audit) + their `*_results.json` and the paired `.ipynb` notebooks. |
| `figures/` | Generated figures (`figure_1`–`figure_11`, PDF + SVG). Outside the checksum manifest. |
| `recipes/` | `inp_qd_candidate_recipes_v1.json` — Top-10 candidate recipes with provenance. |
| `scripts/` | Pipeline helpers: `reproduce_all.py`, `extract_inp_subset.py`, `build_inp_combined.py`, `io_helpers.py`, `parse_shell_architecture.py`, and the SHA-256 manifest `expected_checksums.json`. |

## Reproduction

```bash
python -m venv .venv && source .venv/bin/activate
pip install -r requirements.txt

# (a) Verify deposited outputs against the SHA-256 manifest (fast, no recompute):
python scripts/reproduce_all.py --verify-only          # expect 20/20 [ok]

### ⚠️ Version sensitivity (pinned environment required)

Exact byte-for-byte reproduction (and the SHA-256 manifest) is guaranteed
**only under the pinned environment** in `requirements.txt`, notably
`numpy==2.4.6`, `scipy==1.17.1`, `scikit-learn==1.8.0`, `shap==0.51.0`,
`pandas==3.0.3`, `matplotlib==3.10.9`. Different versions can change float
serialization, p-values, SHAP magnitudes at trailing digits, and figure hashes —
the numeric conclusions are stable, but `--strict` checksum equality is not
guaranteed off-pin. Use `--verify-only` against the deposited artifacts for a
pinned-independent integrity check of what is committed; use `--strict` for a
clean rebuild in the pinned environment. `figures/` are intentionally outside the
manifest.

## What each script produces

| Script | Output(s) |
| --- | --- |
| `scripts/extract_inp_subset.py` | `data/from_dd/inp_subset.csv` (reuses the deposited file unless `--force`). |
| `scripts/build_inp_combined.py` | `data/integrated/inp_combined.csv`. |
| `analysis/part_a_cross_validation.py` | `analysis/part_a{1,2,3,4}_results.json`; `figures/figure_1`–`figure_4`. |
| `analysis/part_b_predictive_modeling.py` | `analysis/part_b_pl_peak_results.json`, `analysis/part_b_c22_results.json`; `figures/figure_5`–`figure_8`. |
| `analysis/part_b_baselines.py` | `analysis/part_b_baselines_results.json`. |
| `analysis/part_b_shap_stability.py` | `analysis/part_b_shap_stability_results.json`. |
| `analysis/part_c_recipe_generation.py` | `recipes/inp_qd_candidate_recipes_v1.json`, `analysis/part_c_{method1,c32}_results.json`, candidate CSVs; `figures/figure_9`–`figure_11`. |
| `analysis/cossairt_ablation.py` | `analysis/cossairt_ablation_results.json`. |
| `analysis/time_forward_validation.py` | `analysis/time_forward_results.json`. |
| `analysis/feature_pair_audit.py` | `analysis/feature_pair_audit_results.json`. |

## Related resources

- **Dataset (Zenodo):** DOI [10.5281/zenodo.20137306](https://doi.org/10.5281/zenodo.20137306) — LLM-curated method-validation corpus.
- **External reference:** Nguyen et al., *Chemistry of Materials* **2022**, 34, 6296 (Cossairt group).
- **Companion methodology preprint (ChemRxiv):** Yoo, *"Beyond Numerical Hallucination: Context-Alignment Failures in LLM-Assisted Quantum Dot Synthesis Literature Curation,"* DOI [10.26434/chemrxiv.15003995/v1](https://doi.org/10.26434/chemrxiv.15003995/v1).

File: data/from_dd/inp_subset.csv (part 1 of 2)
paper_id,corpus,recipe_id,sample_id,normalization_trace_id,data_quality_tier,system_tag,route,unknown_route_flag,route_inferred_flag,T_growth_C,time_min,PL_peak_nm_final,PL_peak_nm_core,measurement_state,notes_text,stage_source,shell_present_flag,postprocess_present_flag,shell_presence_ambiguity_flag,ratio_reported_flag,ratio_definition_type,precursor_purity_reported_flag,injection_rate_reported_flag,process_sensitive_reporting_flag,caution_count,QY_percent_final,FWHM_nm_final
L001,InP (L-series),NR-L001-01,L001-S01,TRC-L001-01,literature_structured,InP/ZnS/ZnS,heating_up,yes,no,220,30,510,,final_purified,ZnI2 halide; derived mass; 220C core,main_text,1,0,0,0,,0,0,0,0,38.7,65
L001,InP (L-series),NR-L001-02,L001-S02,TRC-L001-02,literature_structured,InP/ZnS/ZnS,heating_up,yes,no,220,30,547,,final_purified,ZnBr2 halide; main recipe; highest PLQY 78.5%,main_text,1,0,0,0,,0,0,0,0,78.5,77
L001,InP (L-series),NR-L001-03,L001-S03,TRC-L001-03,literature_structured,InP/ZnS/ZnS,heating_up,yes,no,240,30,558,,final_purified,ZnBr2 240C core; shell conditions unknown,main_text,1,0,0,0,,0,0,0,0,72.2,91
L001,InP (L-series),NR-L001-04,L001-S04,TRC-L001-04,literature_structured,InP/ZnS/ZnS,heating_up,yes,no,220,30,611,,final_purified,ZnCl2 halide; derived mass; 220C core,main_text,1,0,0,0,,0,0,0,0,29,76
L002,InP (L-series),NR-L002-01,L002-S01,TRC-L002-01,literature_structured,InP/ZnSe/ZnS,hot_injection,no,no,300,10,631,,final_purified,"QD-1; 320C shell; Zn_ZnS unknown; time unknown [STAGE-FIX: T 260→300 (core at 300C/10min per Methods); t 40→10 (40 had no PDF basis; core growth explicitly 10 min). Shell at 260C only passivates, does not shift PL.]",main_text,1,0,0,0,,0,0,0,0,98,35
L002,InP (L-series),NR-L002-02,L002-S02,TRC-L002-02,literature_structured,InP/ZnSe/ZnS,hot_injection,no,no,300,10,629,,final_purified,"QD-1R; 340C shell; Zn_ZnS unknown; time unknown [STAGE-FIX: T 260→300 (core at 300C/10min per Methods); t 40→10 (40 had no PDF basis; core growth explicitly 10 min). Shell at 260C only passivates, does not shift PL.]",main_text,1,0,0,0,,0,0,0,0,100,39
L002,InP (L-series),NR-L002-03,L002-S03,TRC-L002-03,literature_structured,InP/ZnSe/ZnS,hot_injection,no,no,300,10,627,,final_purified,"QD-2; 320C shell; time unknown [STAGE-FIX: T 260→300 (core at 300C/10min per Methods); t 40→10 (40 had no PDF basis; core growth explicitly 10 min). Shell at 260C only passivates, does not shift PL.]",main_text,1,0,0,0,,0,0,0,0,92,35
L002,InP (L-series),NR-L002-04,L002-S04,TRC-L002-04,literature_structured,InP/ZnSe/ZnS,hot_injection,no,no,300,10,628,,final_purified,"QD-2R; 340C shell; time unknown [STAGE-FIX: T 260→300 (core at 300C/10min per Methods); t 40→10 (40 had no PDF basis; core growth explicitly 10 min). Shell at 260C only passivates, does not shift PL.]",main_text,1,0,0,0,,0,0,0,0,100,37
L002,InP (L-series),NR-L002-05,L002-S05,TRC-L002-05,literature_structured,InP/ZnSe/ZnS,hot_injection,no,no,300,10,630,,final_purified,"QD-3; 320C shell; time ambiguous not assumed [STAGE-FIX: T 260→300 (core at 300C/10min per Methods); t 40→10 (40 had no PDF basis; core growth explicitly 10 min). Shell at 260C only passivates, does not shift PL.]",main_text,1,0,0,0,,0,0,0,0,75,35
L002,InP (L-series),NR-L002-06,L002-S06,TRC-L002-06,literature_structured,InP/ZnSe/ZnS,hot_injection,no,no,300,10,631,,final_purified,"QD-3R; 340C shell; 60min confirmed; hold-free; highest confidence [STAGE-FIX: T 260→300 (core at 300C/10min per Methods); t 40→10 (40 had no PDF basis; core growth explicitly 10 min). Shell at 260C only passivates, does not shift PL.]",main_text,1,0,0,0,,0,0,0,0,100,35
L003,InP (L-series),NR-L003-01,L003-S01,TRC-L003-01,literature_structured,InP-In(Zn)P/ZnSe/ZnS,hot_injection,no,no,240,5,569,,final_purified,569nm; Sec 2.3+2.4; hold-free; highest confidence,main_text,1,0,0,0,,0,0,0,0,82,43
L003,InP (L-series),NR-L003-02,L003-S02,TRC-L003-02,literature_structured,InP-In(Zn)P/ZnSe/ZnS,hot_injection,no,no,270,5,588,,final_purified,588nm; thin ZnSe unknown,main_text,1,0,0,0,,0,0,0,0,87.7,44
L003,InP (L-series),NR-L003-03,L003-S03,TRC-L003-03,literature_structured,InP-In(Zn)P/ZnSe/ZnS,hot_injection,no,no,270,5,601,,final_purified,601nm; P2 at 270C no cool-down; thin ZnSe unknown; main sample,main_text,1,0,0,0,,0,0,0,0,94.3,43
L003,InP (L-series),NR-L003-04,L003-S04,TRC-L003-04,literature_structured,InP-In(Zn)P/ZnSe/ZnS,hot_injection,no,no,270,5,616,,final_purified,616nm; P injection count unknown; boundary flagged,main_text,1,0,0,0,,0,0,0,0,83.1,50
L003,InP (L-series),NR-L003-05,L003-S05,TRC-L003-05,literature_structured,InP-In(Zn)P/ZnSe/ZnS,hot_injection,no,no,270,5,630,,final_purified,630nm; P injection count unknown; boundary flagged,main_text,1,0,0,0,,0,0,0,0,94.3,56
L005,InP (L-series),NR-L005-01,L005-ZnS10,TRC-L005-01,literature_structured,InP/ZnSe/ZnS,hot_injection_layer_by_layer,,,290,3,607,,final_purified,BEST: 10-layer ZnS; PLQY 73%; conditions_inferred:ZnS_injection_count; PL_peak_approximate,main_text,1,,,,,,,1,0,73,48
L005,InP (L-series),NR-L005-02,L005-S01,TRC-L005-02,literature_structured,InP/ZnSe/ZnS,hot_injection_layer_by_layer,,,290,3,606,,final_purified,Table S1 Sample 1; shell_layers_unknown; conditions_inherited,table,1,,,,,,,,0,51,55
L005,InP (L-series),NR-L005-03,L005-S02,TRC-L005-03,literature_structured,InP/ZnSe/ZnS,hot_injection_layer_by_layer,,,290,3,607,,final_purified,Table S1 Sample 2; shell_layers_unknown; conditions_inherited,table,1,,,,,,,,0,60,51
L005,InP (L-series),NR-L005-04,L005-S03,TRC-L005-04,literature_structured,InP/ZnSe/ZnS,hot_injection_layer_by_layer,,,290,3,607,,final_purified,Table S1 Sample 3; shell_layers_unknown; conditions_inherited,table,1,,,,,,,,0,65,49
L006,InP (L-series),NR-L006-01,L006-S01,TRC-L006-01,literature_structured,InP/ZnSe/ZnS,heating_up_then_SILAR_shell,,no,305,2,535,,final_purified,InP/ZnSe/ZnS no Zn in core; PL_peak_approximate; QY_lower_bound_or_approximate (>50%); fwhm 43nm; zinc stearate shell method; medium-low candidate,main_text,1,0,0,0,,0,0,0,0,50,43
L006,InP (L-series),NR-L006-02,L006-S02,TRC-L006-02,literature_structured,In(Zn)P/ZnSe/ZnS,one_pot_InZn_then_SILAR_shell,,no,305,2,535,,final_purified,BASE RECIPE; In(Zn)P Zn:In=0.5; fwhm 38nm; QY_upper_bound (up to 71%); PA=0.575mmol; strongest candidate; In(Zn)P_boundary:Zn_role_ambiguous_surface_or_alloy,main_text,1,0,0,0,,0,0,1,0,71,38
L006,InP (L-series),NR-L006-03,L006-S03,TRC-L006-03,literature_structured,In(Zn)P/ZnS,one_pot_InZn_then_ZnS_shell,,no,305,2,488,,final_purified,In(Zn)P/ZnS (ZnS-only shell; TOP-S replaces TOP-Se); TMS3P=0.1205mmol; fwhm 35nm; QY 44%; system_tag differs from S02/S04/S05; separate shell system,main_text,1,0,0,0,,0,0,1,0,44,35
L006,InP (L-series),NR-L006-04,L006-S04,TRC-L006-04,literature_structured,In(Zn)P/ZnSe/ZnS,one_pot_InZn_then_SILAR_shell,,no,305,2,516,,final_purified,PA=0.525mmol variant (less PA); fwhm 36nm; QY 67%; conditions_inherited from S02 base; shell identical to S02; In(Zn)P_boundary:Zn_role_ambiguous,main_text,1,0,0,0,,0,0,1,0,67,36
L006,InP (L-series),NR-L006-05,L006-S05,TRC-L006-05,literature_structured,In(Zn)P/ZnSe/ZnS,one_pot_InZn_then_SILAR_shell,,no,305,2,552,,final_purified,PA=0.625mmol variant (more PA); fwhm 40nm; QY 60%; conditions_inherited from S02 base; shell identical to S02; In(Zn)P_boundary:Zn_role_ambiguous,main_text,1,0,0,0,,0,0,1,0,60,40
L006,InP (L-series),NR-L006-06,L006-S06,TRC-L006-06,literature_structured,InP/ZnSe/ZnS,SILAR_core_growth_then_SILAR_shell,,no,305,2,621,,final_purified,SILAR 5-layer InP core (~3nm) + ZnSe/ZnS; fwhm 44nm; QY=blank (figure_only not promoted); no Zn in core; scaled-up shell amounts,main_text,1,0,0,0,,0,0,1,0,,44
L007,InP (L-series),NR-L007-01,L007-ZnS04,TRC-L007-01,literature_structured,InP/ZnS,modified_SILAR,,no,178,840,569,,final_purified,"4 SILAR iter ZnS; 1.1 ML; diam 2.9nm; FWHM 64nm; QY_SI_table_pending [EXTGAP-FILL: t blank→840 (14h at 178C, Sec 4.5 ""heated at 178C for 14h"")]",table,1,0,0,0,,0,0,0,0,,64
L007,InP (L-series),NR-L007-02,L007-ZnS07,TRC-L007-02,literature_structured,InP/ZnS,modified_SILAR,,no,178,840,575,,final_purified,"7 SILAR iter ZnS; 2.0 ML; diam 3.4nm; FWHM 54nm; QY_PR=25.76%; QY_treated=27.64%; QY_two_states_Table_S2; no_single_QY_value [EXTGAP-FILL: t blank→840 (14h at 178C, Sec 4.5 ""heated at 178C for 14h"")]",table,1,0,0,0,,0,0,0,0,,54
L007,InP (L-series),NR-L007-03,L007-ZnS10,TRC-L007-03,literature_structured,InP/ZnS,modified_SILAR,,no,178,840,582,,final_purified,"10 SILAR iter ZnS; 3.3 ML; diam 4.1nm; FWHM 57nm; QY_PR=25.73%; QY_treated=28.84%; QY_two_states_Table_S2; no_single_QY_value [EXTGAP-FILL: t blank→840 (14h at 178C, Sec 4.5 ""heated at 178C for 14h"")]",table,1,0,0,0,,0,0,0,0,,57
L007,InP (L-series),NR-L007-04,L007-ZnSe04,TRC-L007-04,literature_structured,InP/ZnSe,modified_SILAR,,no,178,840,581,,final_purified,"4 SILAR iter ZnSe; 1.9 ML; diam 3.4nm; FWHM 58nm; QY_PR=16.07%; QY_treated=28.70%; QY_two_states_Table_S2; no_single_QY_value; no_ZnS_cap [EXTGAP-FILL: t blank→840 (14h at 178C, Sec 4.5 ""heated at 178C for 14h"")]",table,1,0,0,0,,0,0,0,0,,58
L007,InP (L-series),NR-L007-05,L007-ZnSe07,TRC-L007-05,literature_structured,InP/ZnSe,modified_SILAR,,no,178,840,597,,final_purified,"7 SILAR iter ZnSe; 3.4 ML; diam 4.2nm; FWHM 54nm; QY_PR=8.40%; QY_treated=29.32%; QY_two_states_Table_S2; no_single_QY_value; QY_excitation_dependent; no_ZnS_cap; QY_excitation_dependent (20% vs 47%) [EXTGAP-FILL: t blank→840 (14h at 178C, Sec 4.5 ""heated at 178C for 14h"")]",table,1,0,0,0,,0,0,0,0,,54
L007,InP (L-series),NR-L007-06,L007-ZnSe10,TRC-L007-06,literature_structured,InP/ZnSe,modified_SILAR,,no,178,840,599,,final_purified,"10 SILAR iter ZnSe; 4.1 ML; diam 4.6nm; FWHM 54nm; QY_PR=8.95%; QY_treated=20.42%; QY_two_states_Table_S2; no_single_QY_value; no_ZnS_cap [EXTGAP-FILL: t blank→840 (14h at 178C, Sec 4.5 ""heated at 178C for 14h"")]",table,1,0,0,0,,0,0,0,0,,54
L007,InP (L-series),NR-L007-07,L007-ZnSeS01,TRC-L007-07,literature_structured,InP/ZnSe/ZnS,modified_SILAR,,no,178,840,585,,final_purified,"1 ZnSe iter + 3 ZnS cap; 0.7 ML ZnSe + 0.2 ML ZnS; diam 2.8nm; FWHM 52nm; QY_SI_table_pending; ZnSe_sub_monolayer [EXTGAP-FILL: t blank→840 (14h at 178C, Sec 4.5 ""heated at 178C for 14h"")]",table,1,0,0,0,,0,0,0,0,,52
L007,InP (L-series),NR-L007-08,L007-ZnSeS04,TRC-L007-08,literature_structured,InP/ZnSe/ZnS,modified_SILAR,,no,178,840,593,,final_purified,"4 ZnSe iter + 3 ZnS cap; +0.9 ML ZnS; diam 3.9nm; FWHM 55nm; QY_PR=14.12%; QY_treated=24.71%; QY_two_states_Table_S2; no_single_QY_value [EXTGAP-FILL: t blank→840 (14h at 178C, Sec 4.5 ""heated at 178C for 14h"")]",table,1,0,0,0,,0,0,0,0,,55
L007,InP (L-series),NR-L007-09,L007-ZnSeS07,TRC-L007-09,literature_structured,InP/ZnSe/ZnS,modified_SILAR,,no,178,840,595,,final_purified,"7 ZnSe iter + 3 ZnS cap; +1.5 ML ZnS; diam 5.0nm; FWHM 55nm; QY_PR=25.61%; QY_treated=33.81%; QY_two_states_Table_S2; no_single_QY_value [EXTGAP-FILL: t blank→840 (14h at 178C, Sec 4.5 ""heated at 178C for 14h"")]",table,1,0,0,0,,0,0,0,0,,55
L007,InP (L-series),NR-L007-10,L007-ZnSeS10,TRC-L007-10,literature_structured,InP/ZnSe/ZnS,modified_SILAR,,no,178,840,596,,final_purified,"10 ZnSe iter + 3 ZnS cap; +1.8 ML ZnS; diam 5.6nm; FWHM 51nm; QY_PR=13.73%; QY_treated=25.50%; QY_two_states_Table_S2; no_single_QY_value [EXTGAP-FILL: t blank→840 (14h at 178C, Sec 4.5 ""heated at 178C for 14h"")]",table,1,0,0,0,,0,0,0,0,,51
L009,InP (L-series),NR-L009-01,L009-ZnSeZnS,TRC-L009-01,literature_structured,InP/ZnSe/ZnS,hot_injection_MSC_mediated,,no,150,,528,,final_purified,Samsung green QD; PL 528nm FWHM 36nm QY 95.4±2.1% (text explicit); diam 6.0nm; ZnSe 1.5nm + ZnS 0.5nm; MSC-mediated core at 150C; In(Zn)P_boundary:Zn_role_ambiguous,main_text,1,0,0,0,,0,0,1,0,95.4,36
L009,InP (L-series),NR-L009-02,L009-ZnS,TRC-L009-02,literature_structured,InP/ZnS,hot_injection_MSC_mediated,,no,150,,505,,final_purified,Comparison sample; PL 505nm FWHM 50nm QY 46% (text explicit); ZnS 1.0nm shell; 220-280C shell growth; In(Zn)P_boundary:Zn_role_ambiguous,main_text,1,0,0,0,,0,0,0,0,46,50
L010,InP (L-series),NR-L010-01,L010-Blue,TRC-L010-01,literature_structured,InP/(Al)ZnS,one_pot_gram_scale,,no,160,10,480,,final_purified,Blue QD; PL 480nm FWHM 50.2nm QY 34%; Al-doped; process_events_pending; Al_boundary:location_ambiguous [EXTGAP-FILL: T/t blank→160/10 (Blue: InI3+ZnI2 160C/10min (Sec 3.4))],SI_table,1,0,0,0,,0,0,0,0,34,50.2
L010,InP (L-series),NR-L010-02,L010-Green,TRC-L010-02,literature_structured,InP/(Al)ZnS,one_pot_gram_scale,,no,180,10,509,,final_purified,Green QD; PL 509nm FWHM 56.3nm QY 62%; Al-doped; process_events_pending; Al_boundary:location_ambiguous [EXTGAP-FILL: T/t blank→180/10 (Green: InI3+ZnBr2 180C/10min (Sec 3.4))],SI_table,1,0,0,0,,0,0,0,0,62,56.3
L010,InP (L-series),NR-L010-03,L010-Yellow,TRC-L010-03,literature_structured,InP/(Al)ZnS,one_pot_gram_scale,,no,170,20,560,,final_purified,Yellow QD; PL 560nm FWHM 61.6nm QY 86%; Al-doped; process_events_pending; Al_boundary:location_ambiguous [EXTGAP-FILL: T/t blank→170/20 (Yellow: InBr3+ZnBr2 170C/20min (Sec 3.4))],SI_table,1,0,0,0,,0,0,0,0,86,61.6
L010,InP (L-series),NR-L010-04,L010-Orange,TRC-L010-04,literature_structured,InP/(Al)ZnS,one_pot_gram_scale,,no,175,30,600,,final_purified,Orange QD; PL 600nm FWHM 57.2nm QY 96%; Al-doped; process_events_pending; Al_boundary:location_ambiguous [EXTGAP-FILL: T/t blank→175/30 (Orange: InCl3+ZnCl2 175C/30min (Sec 3.4))],SI_table,1,0,0,0,,0,0,0,0,96,57.2
L010,InP (L-series),NR-L010-05,L010-Red-B1,TRC-L010-05,literature_structured,InP/(Al)ZnS,one_pot_gram_scale,,no,200,30,629,,final_purified,Red QD Batch 1 (representative); PL 629nm FWHM 59.0nm QY 72%; representative_selected_from_batch_series; median_batch_selected; Al_boundary:location_ambiguous; process_events_pending [EXTGAP-FILL: T/t blank→200/30 (Red: InCl3+ZnCl2 200C/30min (Sec 2.4))],SI_table,1,0,0,0,,0,0,0,0,72,59
L011,InP (L-series),NR-L011-01,L011-RQ1,TRC-L011-01,literature_structured,InP/ZnSe/ZnS,aminophosphine_one_pot_HF,,no,180,20,670,,final_purified,"RQ1 deep red; PL 670nm FWHM 50nm QY 60%; abs 642nm; size 10.5nm; 3DMA-P + HF etching; ZnSe_thin_thick_variant:pending [EXTGAP-FILL: T/t blank→180/20 (tR from Table 1, core reflux at 180C)]",table,1,0,0,0,,0,0,0,0,60,50
L011,InP (L-series),NR-L011-02,L011-RQ2,TRC-L011-02,literature_structured,InP/ZnSe/ZnS,aminophosphine_one_pot_HF,,no,180,20,666,,final_purified,"RQ2; PL 666nm FWHM 52nm QY 66%; abs 631nm; size 10.3nm; ZnSe_thin_thick_variant:pending [EXTGAP-FILL: T/t blank→180/20 (tR from Table 1, core reflux at 180C)]",table,1,0,0,0,,0,0,0,0,66,52
L011,InP (L-series),NR-L011-03,L011-RQ3,TRC-L011-03,literature_structured,InP/ZnSe/ZnS,aminophosphine_one_pot_HF,,no,180,17,654,,final_purified,"RQ3; PL 654nm FWHM 47nm QY 68%; abs 621nm; size 10.6nm; ZnSe_thin_thick_variant:pending [EXTGAP-FILL: T/t blank→180/17 (tR from Table 1, core reflux at 180C)]",table,1,0,0,0,,0,0,0,0,68,47
L011,InP (L-series),NR-L011-04,L011-RQ4,TRC-L011-04,literature_structured,InP/ZnSe/ZnS,aminophosphine_one_pot_HF,,no,180,12,642,,final_purified,"RQ4; PL 642nm FWHM 45nm QY 71%; abs 611nm; size 10.7nm; ZnSe_thin_thick_variant:pending [EXTGAP-FILL: T/t blank→180/12 (tR from Table 1, core reflux at 180C)]",table,1,0,0,0,,0,0,0,0,71,45
L011,InP (L-series),NR-L011-05,L011-RQ5,TRC-L011-05,literature_structured,InP/ZnSe/ZnS,aminophosphine_one_pot_HF,,no,180,8,632,,final_purified,"RQ5; PL 632nm FWHM 44nm QY 74%; abs 601nm; size 11.0nm; highest QY; ZnSe_thin_thick_variant:pending [EXTGAP-FILL: T/t blank→180/8 (tR from Table 1, core reflux at 180C)]",table,1,0,0,0,,0,0,0,0,74,44
L011,InP (L-series),NR-L011-06,L011-RQ6,TRC-L011-06,literature_structured,InP/ZnSe/ZnS,aminophosphine_one_pot_HF,,no,180,5,626,,final_purified,"RQ6; PL 626nm FWHM 49nm QY 69%; abs 592nm; size 10.3nm; ZnSe_thin_thick_variant:pending [EXTGAP-FILL: T/t blank→180/5 (tR from Table 1, core reflux at 180C)]",table,1,0,0,0,,0,0,0,0,69,49
L012,InP (L-series),NR-L012-01,L012-S01,TRC-L012-01,literature_structured,InP/ZnSe/ZnS,hot_injection,,,270,,618,,final_purified,Stoichiometry-controlled InP/ZnSe/ZnS; PL ~618nm FWHM 42nm; QY near-unity (exact % pending Table S1 manual read); size 7.8±0.5nm; QY 93±3% after 1mo ambient; In:P ~1:1 by EDS; HAc removal Ar bubbling 30min 150C; purification before thick shell; entropic ligands laurate+stearate; 6ML ZnSe 300C 15 cycles + 2ML ZnS 4 cycles; caution: PL is approximate (~618); caution: QY exact numeric unresolved,supplementary_text,1,1,0,1,In:P_atomic_EDS,1,0,1,1,,42
L013,InP (L-series),NR-L013-01,L013-S01,TRC-L013-01,literature_structured,InP/ZnSe/ZnS,aminophosphine_InBr3,,,185,60,621,,final_purified,InBr3-based red InP/thick-ZnSe/ZnS; PL 621nm FWHM 44nm QY 86%; (DMA)3P aminophosphine + InBr3 unconventional In halide; core 185C 60min in OLA; thick-ZnSe 320C 60min; ZnS 320C 60min; OTT 220C 30min; Zn(OAc)2/OA 190C 30min; core 3.4nm thick-ZnSe 8.1nm final 8.8nm; route aminophosphine_InBr3 confirmed (HOLD-L013-01 resolved option_A),main_text,1,1,0,0,,0,0,1,0,86,44
L015,InP (L-series),NR-L015-01,L015-S01,TRC-L015-01,literature_structured,InP/ZnSe/ZnSeS/ZnS,aminophosphine_one_pot_GHAS,,,200,6,522,,final_purified,InP/ZnSe/ZnSeS/ZnS green QDs; PL 522nm FWHM 36nm QY 86%; one-pot aminophosphine (DMA)3P + InCl3 + ZnI2 in OLA; gradient heating alloy shell (GHAS) ZnSeS 240->260->280C; ZnSe inner 240C Se/TOP 2mL/h; ZnS outer 300C OTT 1.6mL/h; core 200C 6min; no SI available; system_tag InP/ZnSe/ZnSeS/ZnS confirmed (HOLD-L015-01 resolved option_A); route aminophosphine_one_pot_GHAS confirmed (HOLD-L015-02 resolved option_A),main_text,1,0,0,0,,0,1,1,0,86,36
L016,InP (L-series),NR-L016-01,L016-S01,TRC-L016-01,literature_structured,InP/ZnS,aminophosphine,,,170,20,521,,final_purified,InP/ZnS-DDT/300 green QDs; PL 521nm QY 85%; P(DEA)3 tris(diethylamino)phosphine + InCl3 + ZnCl2/ZnI2 in OLA; DDT as S source generating H2S in-situ at 300C for interface engineering; core 170C 20min; ZnS shell 300C 1h; FWHM not stated in text; route=aminophosphine (HOLD-L016-01 resolved option_B; DDT/H2S detail in notes),supplementary_text,1,0,0,0,,0,0,1,0,85,
L017,InP (L-series),NR-L017-01,L017-S01,TRC-L017-01,literature_structured,InP/ZnS,aminophosphine,,,180,5,540,,final_purified,InP/ZnS green QDs for temperature sensor; PL ~540nm (caution: tilde approximate); QY 31% FWHM 46nm; P(DMA)3 + InCl3 + ZnCl2 in OLA; shell ZnO-derived Zn precursor + S/TOP at 180C 3h; core 180C 5min; route=aminophosphine (HOLD-L017-01 resolved option_A); caution: PL is approximate (~540),main_text,1,0,0,0,,0,0,0,1,31,46
L018,InP (L-series),NR-L018-01,L018-S01,TRC-L018-01,literature_structured,InP/ZnSe/ZnS,aminophosphine,,,180,4,528,,final_purified,InP/ZnSe/ZnS green QDs; PL 528nm QY 90% FWHM 37nm; P(DEA)3 tris(diethylamino)phosphine + InI3 + ZnCl2 in OLA; ZnSe 200C→290C 30+30min; ZnS 300C 2h; alkanethiol 220C 60min; Zn(OAc)2/OA 190C 120min; core 180C 4min; route=aminophosphine (HOLD-L018-01 resolved option_B; DEAP+InI3 detail in notes),main_text,1,1,0,0,,0,0,1,0,90,37
L014,InP (L-series),NR-L014-01,L014-S01,TRC-L014-01,literature_structured,InP/ZnSe/ZnS,hot_injection,no,no,240,10,535,,final_purified,"InP/ZnSe/ZnS green QDs via ZnBr2 hybrid shelling; PL 533nm (caution: value from SI Fig 3B author-labeled numeric annotation on spectrum — not body-text explicit, but distinct from curve-read estimate); QY unity/100% (text; SI Fig 5: 99.25-99.76% across 3 batches; raw provenance preserved); FWHM 32nm (text); (TMS)3P silylphosphine core 240C 10min; ZnBr2 5mmol + Zn(OAc)2 hybrid co-injection shelling; ZnSe inner shell 300C 60min medium thickness tZnSe=1.8nm; ZnS outer shell 300C 60min; OTT passivation 230C 60min; route=hot_injection (conservative generic; ZnBr2 hybrid detail preserved in notes only); open_access CC-BY-4.0; Jo2024 Soft Science [HALLUC-PATCH: PL 533→535; 533 was non-hybrid ZnBr2-only sample (SI Fig 3B). Corrected to hybrid champion InP-ZnBr2-Zn(OA)2/ZnSe/ZnS from Fig 4B (QY=100%, FWHM=32nm)]",main_text,1,1,0,0,,0,0,1,1,100,32
L019,InP (L-series),NR-L019-01,L019-S01,TRC-L019-01,literature_structured,InP/GaP/ZnS,heating_up,no,no,300,10,530,,final_purified,Green InP/GaP/ZnS QDs via heating-up; PL 530nm QY 85% (max 90%) FWHM 41nm; In(OAc)3 0.24mmol + Zn(OAc)2 1mmol + myristic acid + (TMS)3P 0.19mmol + GaCl3 0.085mmol in ODE; heated RT→300C in 10min then 10min at 300C; t-DDT 0.25mL + ZnOleate 2mmol + DDT 0.75mL for ZnS shell; GaP inner shell from GaCl3 reaction >200C (detail in notes only; route=heating_up generic); open_access CC-BY-4.0; Park2016 Sci Rep,main_text,1,0,0,0,,0,0,1,0,85,41
L019,InP (L-series),NR-L019-02,L019-S02,TRC-L019-02,literature_structured,InP/GaP/ZnS,heating_up,no,no,300,10,480,,final_purified,Blue InP/GaP/ZnS QDs; PL 480nm QY ~40% (caution: tilde approximate; max 50%) FWHM 50nm; same core precursors as green; DDT 1mmol injected at ~200-270C during ramp to restrict core growth; TEM 2.7nm; route=heating_up (GaP detail in notes); Park2016 Sci Rep,main_text,1,0,0,0,,0,0,1,1,40,50
L019,InP (L-series),NR-L019-03,L019-S03,TRC-L019-03,literature_structured,InP/GaP/ZnS,heating_up,no,no,300,10,620,,final_purified,Red InP/GaP/ZnS QDs; PL 620nm QY ~60% (caution: tilde approximate; max 65%) FWHM 65nm (abstract; Discussion says 60nm — discrepancy noted in trace); double GaCl3 0.17mmol for thicker GaP → red shift; TEM 4.1nm; route=heating_up (GaP detail in notes); Park2016 Sci Rep,main_text,1,0,0,0,,0,0,1,1,60,65
L020,InP (L-series),NR-L020-01,L020-S01,TRC-L020-01,literature_structured,InP/GaP/ZnS,heating_up,no,no,300,60,485,,final_purified,Blue InP/GaP/ZnS optimized; PL 485nm QY 45% FWHM 52nm; LA (lauric acid C12) capping + HT (hexanethiol C6) sulfur source at 185C; ZnOleate 6mmol + DDT 3mL at 300C 60min for thick shell; In(OAc)3 0.48mmol + Zn(OAc)2 1.99mmol + (TMS)3P 0.38mmol + GaCl3 0.17mmol; heating-up 26.1C/min; GaP inner shell from GaCl3 (detail in notes; route=heating_up generic); TEM 6.3nm spherical; no SI available; open_access MDPI CC-BY; Lee2020 Nanomaterials,main_text,1,0,0,0,,0,0,1,0,45,52
L020,InP (L-series),NR-L020-02,L020-S02,TRC-L020-02,literature_structured,InP/GaP/ZnS,heating_up,no,no,300,10,497,,final_purified,InP/GaP/ZnS HT sulfur source at 230C; PL 497nm FWHM 59nm; QY not text-stated (figure-only excluded); same core precursors; shell ZnOleate+DDT 300C 10min; no SI; Lee2020 Nanomaterials,main_text,1,0,0,0,,0,0,0,1,,59
L021,InP (L-series),NR-L021-01,L021-S01,TRC-L021-01,literature_structured,InP/ZnS/ZnS,heating_up,no,no,170,30,465,,final_purified,Blue InP/ZnS/ZnS from NaOCP; PL 465nm QY 43% FWHM 42nm; NaOCP (sodium phosphaethynolate) inorganic solid P precursor — novel non-toxic alternative to (TMS)3P and aminophosphines (precursor detail in notes; route=heating_up generic); InCl3 1mmol + ZnCl2 5mmol + NaOCP 5mmol + 20mL OLA; core 170C 30min; DDT-based ZnS/ZnS dual shell at 310C then 240C; SI has full protocol; Yu2021 ACS Energy Lett,supplementary_text,1,0,0,0,,0,0,1,0,43,42
L021,InP (L-series),NR-L021-02,L021-S02,TRC-L021-02,literature_structured,InP/ZnSe/ZnS,heating_up,no,no,180,30,533,,final_purified,Green InP/ZnSe/ZnS from NaOCP; PL 533nm QY 97% FWHM 36nm; NaOCP precursor (detail in notes; route=heating_up generic); InCl3 1mmol + ZnCl2 8mmol + OLA 9mL; NaOCP 1mmol/6mL OLA injected; core 180C 30min; multi-step ZnSe shelling 200→240→280→310C then ZnS/DDT at 240C; SI full protocol; note: PL 533nm overlaps L014 — acceptable for diversity; Yu2021 ACS Energy Lett,supplementary_text,1,0,0,0,,0,0,1,0,97,36
L021,InP (L-series),NR-L021-03,L021-S03,TRC-L021-03,literature_structured,InP/ZnSe/ZnS,heating_up,no,no,310,30,620,,final_purified,Red InP/ZnSe/ZnS from NaOCP; PL 620nm QY 95% FWHM 60nm; NaOCP precursor (detail in notes; route=heating_up generic); InCl3 1mmol + ZnCl2 1mmol + OLA 9mL; NaOCP 1mmol/6mL OLA; core 310C 30min (high T for large red core); same multi-step ZnSe/ZnS shelling; SI full protocol; Yu2021 ACS Energy Lett,supplementary_text,1,0,0,0,,0,0,1,0,95,60
L022,InP (L-series),NR-L022-01,L022-S01,TRC-L022-01,literature_structured,InP/ZnS/ZnS,heating_up,no,no,170,30,410,,final_purified,"Deep blue InP/ZnS/ZnS with oleic acid (OAC) ligand; PL 410nm QY 37% FWHM 65nm; Table 1 provenance; In(OAc)3 + OAC + ODE heated 170C 30min for InP core (SI S1.2.1); consecutive double ZnS shell coating; ultrasmall core 1.74nm → 4.11nm after double shell; low QY expected for deep blue ultrasmall InP; Rakshit2023 ACS AMI; [VERIFY-FIX 2026-04-06: time_min 120→30, SI Section 1.2.1 ""held for 30 minutes""; main text 170C/2h is impurity comparison experiment]",main_text,1,0,0,0,,0,0,0,0,37,65
L022,InP (L-series),NR-L022-02,L022-S02,TRC-L022-02,literature_structured,InP/ZnS/ZnS,heating_up,no,no,170,30,430,,final_purified,"Deep blue InP/ZnS/ZnS with oleylamine (OAM) ligand; PL 430nm QY 45% FWHM 50nm; Table 1 provenance; In(OAc)3 + OAM + ODE heated 170C 30min for InP core (SI S1.2.1); consecutive double ZnS shell coating; ultrasmall core 1.81nm → 4.15nm; OAM yields higher QY and narrower FWHM than OAC; Rakshit2023 ACS AMI; [VERIFY-FIX 2026-04-06: time_min 120→30, OAM same procedure as S01; SI Section 1.2.1 ""held for 30 minutes""]",main_text,1,0,0,0,,0,0,0,0,45,50
L023,InP (L-series),NR-L023-01,L023-S01,TRC-L023-01,literature_structured,InP/ZnS,hot_injection,no,no,180,30,482,,final_purified,Blue InP@ZnS from P4 (elemental phosphorus) precursor; PL 482±1nm QY 8±2% FWHM 58±1nm; Table 1 with standard errors; low-performance valid row — QY 8% is genuine measurement for ultrasmall blue InP from InI3+ZnI2 precursors; P4 sublimed from red P dissolved in TOP as novel P source (precursor detail in notes; route=hot_injection generic); ZnS shell ZnOAc+dodecanethiol 210C 90min; Bang2017 Chem Mater,main_text,1,0,0,0,,0,0,1,0,8,58
L023,InP (L-series),NR-L023-02,L023-S02,TRC-L023-02,literature_structured,InP/ZnS,hot_injection,no,no,150,30,529,,final_purified,Green InP@ZnS from P4; PL 529±2nm QY 60±2% FWHM 60±1nm; Table 1; InCl3+ZnCl2+OLA 3.3mL; P4-TOP injected at 150C 30min; highest QY tier for this paper; Bang2017 Chem Mater,main_text,1,0,0,0,,0,0,1,0,60,60
L023,InP (L-series),NR-L023-03,L023-S03,TRC-L023-03,literature_structured,InP/ZnS,hot_injection,no,no,180,30,555,,final_purified,Yellow InP@ZnS from P4; PL 555±2nm QY 63±1% FWHM 69±2nm; Table 1; same InCl3+ZnCl2 but 180C for larger core; highest QY in paper (63%); Bang2017 Chem Mater,main_text,1,0,0,0,,0,0,1,0,63,69
L023,InP (L-series),NR-L023-04,L023-S04,TRC-L023-04,literature_structured,InP/ZnS,hot_injection,no,no,180,30,595,,final_purified,Orange InP@ZnS from P4; PL 595±2nm QY 40±3% FWHM 77±1nm; Table 1; half OLA (1.65mL) for larger core; P4-TOP at 180C 30min; Bang2017 Chem Mater,main_text,1,0,0,0,,0,0,1,0,40,77
L023,InP (L-series),NR-L023-05,L023-S05,TRC-L023-05,literature_structured,InP/ZnS,hot_injection,no,no,210,20,635,,final_purified,Red InP@ZnS from P4; PL 635±3nm QY 18±2% FWHM 76±1nm; Table 1; half OLA; P4-TOP at 210C with 2-step injection (10+10min = 20min total); secondary P4 injection for further core growth; Bang2017 Chem Mater,main_text,1,0,0,0,,0,0,1,0,18,76
L024,InP (L-series),NR-L024-01,L024-S01,TRC-L024-01,literature_structured,InZnP/InGaP/GaP/ZnSeS,hot_injection,no,no,270,120,565,,final_purified,InZnP/InGaP/GaP/ZnSeS multishell QD via Ga-for-Zn cation exchange; PL 565nm QY 75% FWHM 52nm; Hens/Houtepen group TU Delft/IIT; complex multi-step: (1) InZnP core In(OAc)3+Zn(OAc)2+PA in ODE heated 250C → P(TMS)3 injected → 270C 2h core growth; (2) Ga3+→Zn2+ CE at 200C with Ga(OA)3; (3) GaP shell P(TMS)3+Ga at 150-200C; (4) ZnSeS outer shell Zn stearate+TOP-Se+TOP-S at 300C 20min; route=hot_injection (CE/GaP/ZnSeS shell detail in notes only; no new route vocabulary); system_tag=InZnP/InGaP/GaP/ZnSeS (approved as-is; not simplified); open_access CC-BY-NC-ND; Pietra2017 Chem Mater,main_text,1,0,0,0,,0,0,1,0,75,52
L025,InP (L-series),NR-L025-01,L025-S01,TRC-L025-01,literature_structured,InP/ZnSeS/ZnS,hot_injection,no,no,250,2,525,,final_purified,InP_S: P(TMS)3 core 250C/2min; gradient ZnSeS (4 steps 200-300C) + ZnS outer; QY 95% absolute integrating sphere; FWHM 35nm; Shim2023 ACS Appl Nano Mater,main_text,1,0,0,0,,0,0,1,0,95,35
L025,InP (L-series),NR-L025-02,L025-S02,TRC-L025-02,literature_structured,InP/ZnSeS/ZnS,hot_injection,no,no,180,1,525,,final_purified,InP_A: P(DMA)3 aminophosphine core 180C/1min; identical shell as S01; QY 85% absolute integrating sphere; FWHM 36nm; Shim2023 ACS Appl Nano Mater,main_text,1,0,0,0,,0,0,1,0,85,36
L026,InP (L-series),NR-L026-01,L026-S07,TRC-L026-01,literature_structured,InP/ZnSeS/ZnS,hot_injection,no,no,200,30,646,,final_purified,InP/ZnSeS/ZnS control (no Ga); (DMA)3P core 200C/30min; gradient ZnSeS + ZnS; QY 36% absolute (FLS1000 integrating sphere 365nm); FWHM 67nm; Song2024 Nano Res,main_text,1,0,0,0,,0,0,1,0,36,67
L026,InP (L-series),NR-L026-02,L026-S08,TRC-L026-02,literature_structured,H-InP/ZnSeS/ZnS,hot_injection,no,no,200,30,647,,final_purified,H-InP/ZnSeS/ZnS heat control; 300C/30min heat without GaI3; QY 46% absolute; FWHM 74nm broadened; Song2024 Nano Res,main_text,1,0,0,0,,0,0,1,0,46,74
L026,InP (L-series),NR-L026-03,L026-S09,TRC-L026-03,literature_structured,Ga-InP/ZnSeS/ZnS,hot_injection,no,no,200,30,640,,final_purified,Ga-InP/ZnSeS/ZnS PRIMARY; GaI3 cation exchange 300C/30min; QY 60% (max 62%) absolute; FWHM 67nm; NEW system_tag; Song2024 Nano Res,main_text,1,0,0,0,,0,0,1,0,60,67
L028,InP (L-series),NR-L028-01,L028-S01,TRC-L028-01,literature_structured,InP/ZnSe/ZnS,hot_injection,no,no,180,30,607,,final_purified,Red: DEA3P aminophosphine core InCl3+ZnCl2+OLA 180C/30min; interfacial treatment TBA HFP+water; ZnSe shell TOP-Se 330C/28-60min; ZnAc2; ZnS TOP-S 300C/1h; DDT; PL 607nm QY 95% FWHM 45.5nm; absolute QY integrating sphere; Avermaet2022 ACS Nano,main_text,1,1,0,0,,0,0,1,0,95,45.5
L028,InP (L-series),NR-L028-02,L028-S02,TRC-L028-02,literature_structured,InP/ZnSe/ZnS,hot_injection,no,no,180,30,562,,final_purified,Amber1: conditions_inherited from S01; PL 562nm QY 82% FWHM 48nm; Table 2; Avermaet2022 [shared_protocol: T/time inherited from L028-S01]; [VERIFY-NOTE 2026-04-06: time_min=30 is inferred from red protocol (SI S2.2). Amber-specific core growth time not explicitly stated.],main_text,1,1,0,0,,0,0,1,1,82,48
L028,InP (L-series),NR-L028-03,L028-S03,TRC-L028-03,literature_structured,InP/ZnSeS/ZnS,hot_injection,no,no,180,30,552,,final_purified,"Amber2: Zn(Se,S)_{75,25} alloy shell; conditions_inherited; PL 552nm QY 87% FWHM 53nm; Table 2; Avermaet2022 [shared_protocol: T/time inherited from L028-S01]; [VERIFY-NOTE 2026-04-06: time_min=30 is inferred from red protocol (SI S2.2). Amber-specific core growth time not explicitly stated.]",main_text,1,1,0,0,,0,0,1,1,87,53
L028,InP (L-series),NR-L028-04,L028-S04,TRC-L028-04,literature_structured,InP/ZnSeS/ZnS,hot_injection,no,no,180,20,517.5,,final_purified,"Green: InBr3+ZnBr2 core DEA3P 180C/20min; Zn(Se,S)_{25,75} 3:1 S:Se 300C/80min; ZnAc2+ZnS; PL 517.5nm QY 100% FWHM 45nm; absolute QY; 10g scale QY 85%; Avermaet2022",supplementary_text,1,1,0,0,,0,0,1,0,100,45
L028,InP (L-series),NR-L028-05,L028-S05,TRC-L028-05,literature_structured,InP/ZnSeS/ZnS,hot_injection,no,no,180,12,483,,final_purified,"Cyan1: InI3+ZnI2 core DEA3P 180C/12min; Zn(Se,S)_{10,90} 9:1 S:Se 300C/80min; ZnAc2+ZnS; PL 483nm QY 82% FWHM 46nm; absolute QY; Avermaet2022",supplementary_text,1,1,0,0,,0,0,1,0,82,46
L028,InP (L-series),NR-L028-06,L028-S06,TRC-L028-06,literature_structured,InP/ZnS,hot_injection,no,no,180,30,491,,final_purified,Cyan2: InP/ZnS only; PL 491nm QY 92% FWHM 55.5nm; broader FWHM from direct ZnS strain; Table 2; Fig 8b; Avermaet2022 [shared_protocol: T/time inherited from L028-S01],main_text,1,1,0,0,,0,0,1,0,92,55.5
L029,InP (L-series),NR-L029-01,L029-S01,TRC-L029-01,literature_structured,InP/ZnSeS/ZnS,hot_injection,no,no,180,2,527,,final_purified,Green best: DMA3P 180C/2min; size-fractionated; 4-step ZnSeS gradient 270C; ZnS 230C; PL 527nm QY 87% FWHM 37nm; absolute QY QE-2000; Jo2020,main_text,1,0,0,0,,0,0,1,0,87,37
L029,InP (L-series),NR-L029-02,L029-S02,TRC-L029-02,literature_structured,InP/ZnSeS/ZnS,hot_injection,no,no,180,2,530,,final_purified,"One-pot green: same recipe no fractionation; PL 530nm QY 82% FWHM 50nm; absolute QY; Jo2020 [shared_protocol: T/time inherited from L029-S01]; [VERIFY-FIX 2026-04-06: PL_peak_nm_final 527→530, text p.1974 ""green (530 nm) QDs""; Fig S2a peak 530nm; 527nm was S01 value erroneously copied]",main_text,1,0,0,0,,0,0,1,0,82,50
L032,InP (L-series),NR-L032-01,L032-S01,TRC-L032-01,literature_structured,In(Zn)P/ZnSe,hot_injection,no,no,270,120,,,final_purified,"Lattice-matched In(Zn)P/ZnSe Zn/In=2.0; QY 60% absolute (Philips PTI); PL ~490nm figure-derived; P(TMS)3 injected at 300C then held at 270C/120min; ZnSe 280C; Pietra2016 ACS Nano; [VERIFY-FIX 2026-04-06: T_growth_C 185→270, time_min 15→120. p.4759 ""heating to 300C...injected...temperature lowered to 270C and held for 2h"". 185C not in paper. 15min was SI Fig S14 shell growth timepoint] [HALLUC-PATCH: PL 490→blank; 490 was likely absorption peak (Fig 3b/4b), not PL emission. Core/shell PL only in SI Fig S14 (38MB, unverifiable). cc+1]",main_text,1,0,0,0,,0,0,1,2,60,
L033,InP (L-series),NR-L033-01,L033-S01,TRC-L033-01,literature_structured,InP/ZnS,hot_injection,no,no,185,15,530,,final_purified,Green with water: InCl3·4H2O+ZnSt2+OLA (DMA)2P 185C/15min; ZnS TOP-S 280C 2x30min; PL 530nm QY 45% FWHM 46nm; absolute QY; 10-batch repro; Ramasamy2016,main_text,1,0,0,0,,0,0,1,0,45,46
L033,InP (L-series),NR-L033-02,L033-S02,TRC-L033-02,literature_structured,InP/ZnS,hot_injection,no,no,185,15,625,,final_purified,Red without water: anhydrous InCl3 dried 120C/2h; same shell; PL 625nm QY 33% FWHM 66nm; absolute QY; Ramasamy2016,main_text,1,0,0,0,,0,0,1,0,33,66
L034,InP (L-series),NR-L034-01,L034-S01,TRC-L034-01,literature_structured,InP/ZnSe,hot_injection,no,no,180,20,629,,final_purified,InP/ZnSe; InCl3+ZnCl2+OLA TDAP 180C/20min; ZnSe TOP-Se ramp to 320C 240min; PL 629nm QY 65% FWHM 47nm; near-blinking-free; Chandrasekaran2017 Nano Lett,supplementary_text,1,0,0,0,,0,0,1,0,65,47
L035,InP (L-series),NR-L035-01,L035-S01,TRC-L035-01,literature_structured,InP/ZnSe,hot_injection,no,no,180,20,554,,final_purified,"InP/ZnSe: P(NEt2)3 aminophosphine 180C/20min; ZnSe shell TOP-Se+Zn(St)2 180→320C; FWHM 47nm QY 50% text; PL ~554nm figure-derived (cc=1); Tessier2016 JACS; [VERIFY-FIX 2026-04-06: time_min 30→20, SI S1.2 (554nm InI3+ZnI2 protocol) ""InP core reaction occurs during 20 minutes""; 30min is InCl3 protocol for 613nm sample]",main_text,1,0,0,0,,0,0,1,1,50,47
L036,InP (L-series),NR-L036-01,L036-S01,TRC-L036-01,literature_structured,InP/ZnS,hot_injection,no,no,200,20,468,,final_purified,BLUE InP/ZnS: InI3+ZnI2+OLA (DMA)3P 200C/20min; DDT+ZnSt 300C/45min ZnS; PL 468nm QY 45% FWHM 47nm; shortest wavelength InP; Zhang2020 Adv Funct Mater,main_text,1,0,0,0,,0,0,1,0,45,47
L036,InP (L-series),NR-L036-02,L036-S02,TRC-L036-02,literature_structured,InP/ZnS/ZnS,hot_injection,no,no,200,20,468,,final_purified,BLUE InP/ZnS/ZnS: double shell S-TOP+Zn(OA)2 250C/60min; PL 468nm QY ~40% FWHM 47nm; improved stability; EQE 1.7%; Zhang2020 [shared_protocol: T/time inherited from L036-S01],main_text,1,0,0,0,,0,0,1,0,40,47
L037,InP (L-series),NR-L037-01,L037-S01,TRC-L037-01,literature_structured,InP/ZnSe,hot_injection,no,no,250,20,683.5,650.1,final_purified,DEEP RED InP/ZnSe single shell: InCl3(1mmol)+ZnCl2(2.2mmol)+OLA degassed 140C; (DMA)3P 250C/20min core; Zn+Se precursors 270C/180min ZnSe shell; PL 683.5nm QY 45% FWHM 53nm; Table S1 explicit; core PL 650nm; shared core protocol with S02/S03; Huang2023 Adv Opt Mater [shared_protocol: T/time inherited from L037-S03],main_text,1,0,0,0,,0,0,1,0,45,53
L037,InP (L-series),NR-L037-02,L037-S02,TRC-L037-02,literature_structured,InP/ZnSe/ZnSeS,hot_injection,no,no,250,20,680.3,650.1,final_purified,DEEP RED InP/ZnSe/ZnSeS with transition layer: same core as S01; ZnSe inner 270C/180min + ZnSeS transition 280C/120min; PL 680.3nm QY 90% FWHM 58.8nm; Table S1 explicit; core PL 650nm; transition layer reduces lattice mismatch; Huang2023 [shared_protocol: T/time inherited from L037-S03],main_text,1,0,0,0,,0,0,1,0,90,58.8
L037,InP (L-series),NR-L037-03,L037-S03,TRC-L037-03,literature_structured,InP/ZnSe/ZnSeS/ZnS,hot_injection,no,no,250,20,680,650.1,final_purified,DEEP RED InP/ZnSe/ZnSeS/ZnS full multi-shell REPRESENTATIVE: same core; ZnSe 270C/180min + ZnSeS 280C/120min + ZnS outer 280C (DDT); PL 680nm QY 95% FWHM 66nm; highest deep-red PLQY for InP; Table S1 explicit; QLED EQE 6.5% luminance 2263 cd/m2; core size 5.3nm final 10.5nm; Huang2023,main_text,1,0,0,0,,0,0,1,0,95,66
L038,InP (L-series),NR-L038-01,L038-S01,TRC-L038-01,literature_structured,InP/ZnS,hot_injection,no,no,200,,425,,final_purified,BLUE Cu-assisted InP/ZnS: InCl3+ZnCl2+CuBr(0.45mmol)+OLA; (DMA)3P 200C Cu-assisted core; multi-step ZnS 200→260C; PL ~425nm QY 25% FWHM 72nm; text p.3 explicit; PL range ~420-425nm (text says both); band-gap emission confirmed NOT trap (PLE 355nm band-edge; XPS no Cu in lattice); Cu role=competitive nucleation with Cu3-xP→ultrasmall InP cores; FWHM broad due to ultrasmall size distribution; approve_with_note: PL range ambiguity preserved; Huang2019 J Phys Chem Lett; [VERIFY-FIX 2026-04-06: time_min 60→blank. Cu-assisted route core growth hold time not explicitly stated in paper. Conventional route = 60 min but not confirmed for Cu-assisted. SI p.3 60min=conventional InP only; SI p.4 60min=ZnS shelling step],main_text,1,0,0,0,,0,0,1,1,25,72
L038,InP (L-series),NR-L038-02,L038-S02,TRC-L038-02,literature_structured,InP/ZnS,hot_injection,no,no,200,60,630,,final_purified,RED conventional InP/ZnS control (no Cu): same protocol without CuBr; PL ~630nm QY 36% FWHM 61nm; text p.2 explicit; standard InP/ZnS synthesis; conventional comparison for Cu-assisted S01; approve_with_note: control row with low gap priority; Huang2019 [shared_protocol: T/time inherited from L038-S01],main_text,1,0,0,0,,0,0,1,1,36,61
L039,InP (L-series),NR-L039-01,L039-S01,TRC-L039-01,literature_structured,InP/ZnSeS/ZnS,hot_injection,no,no,140,60,500,,final_purified,"InP/ZnSeS/ZnS In:Zn=1:0 (no Zn in core): InI3+OLA+ODE; (DMA)3P 140C/60min core; ZnSeS 280C + ZnS 220C/60min; PL 500nm QY 60% FWHM 44nm; figure-derived PL+QY (Fig 1c-d); FWHM from text range 44-46nm; approve_with_note: figure-derived cc=1; cyan range; base formulation without Zn modification; Jiang2024 ACS Appl Nano Mater; [VERIFY-FIX 2026-04-06: T_growth_C 200→140. Experimental: 120°C=degas, 140°C=core growth (P injection + 60min hold). 200°C does not exist in core synthesis. Previous REPAIR C-2 correction was erroneous.]",main_text,1,0,0,0,,0,0,1,1,60,44
L039,InP (L-series),NR-L039-02,L039-S02,TRC-L039-02,literature_structured,InP/ZnSeS/ZnS,hot_injection,no,no,140,60,478,,final_purified,"In(Zn)P/ZnSeS/ZnS In:Zn=1:1 (Zn-doped core): InI3+Zn(Ac)2+OLA+ODE; (DMA)3P 140C/60min core; same shell as S01; PL 478nm QY 72% FWHM 46nm; PL from text+Fig 1c; QY text-explicit; FWHM text range; approve_with_note: mixed provenance cc=1; Zn doping shrinks core→blue shift; Jiang2024; [VERIFY-FIX 2026-04-06: T_growth_C 200→140. Experimental: 120°C=degas, 140°C=core growth (P injection + 60min hold). 200°C does not exist in core synthesis. Previous REPAIR C-2 correction was erroneous.]",main_text,1,0,0,0,,0,0,1,1,72,46
L039,InP (L-series),NR-L039-03,L039-S03,TRC-L039-03,literature_structured,InP/ZnSeS/ZnS,hot_injection,no,no,140,60,457,,final_purified,"In(ZnGa)P/ZnSeS/ZnS REPRESENTATIVE: In:Zn=1:1 + GaI3(0.45mmol) Ga cation-exchange at 240C/30min; same shell + optimized 160min; PL 457nm QY 84% FWHM 52nm; Table 2 explicit; 450-500nm band (NOT <450); Zn+Ga double modification shrinks core + widens band gap via cation exchange; core size 2.55nm; Jiang2024; [VERIFY-FIX 2026-04-06: T_growth_C 200→140. Experimental: 120°C=degas, 140°C=core growth (P injection + 60min hold). 200°C does not exist in core synthesis. Previous REPAIR C-2 correction was erroneous.]",main_text,1,0,0,0,,0,0,1,0,84,52
