Repository: wonbuilds/InP_QD_project_JCIM

# InP QD Literature-Mining Project (JCIM)

Analysis code, processed data, and figures for the JCIM submission **"External
Compatibility and Interpretable Structure–Property Analysis of an LLM-Curated InP
Quantum-Dot Synthesis Corpus under Leakage-Aware Evaluation"** (Yoo).

This repository is the **reproducible analysis package** for that manuscript: it
cross-validates an LLM-curated InP quantum-dot synthesis corpus (132 records / 52
papers) against the manually curated reference of Nguyen et al. (*Chem. Mater.*
2022, 34, 6296), fits leakage-aware (paper-level GroupKFold) interpretable models
of emission/QY/FWHM/shell architecture, and prioritizes candidate synthesis
recipes.

File: data/from_dd/normalized_representatives_248NR.csv (part 3 of 8)
"paper_id","corpus","recipe_id","sample_id","normalization_trace_id","data_quality_tier","system_tag","route","unknown_route_flag","route_inferred_flag","T_growth_C","time_min","PL_peak_nm_final","PL_peak_nm_core","measurement_state","notes_text","stage_source","shell_present_flag","postprocess_present_flag","shell_presence_ambiguity_flag","ratio_reported_flag","ratio_definition_type","precursor_purity_reported_flag","injection_rate_reported_flag","process_sensitive_reporting_flag","caution_count","QY_percent_final","FWHM_nm_final"
"V003","I-III-VI (V-series)","NR-V003-01","V003-S09","TRC-NR-V003-01","literature_structured","AgInGaS2/AgGaS2","hot_injection","0","0","200","30","517","","solution","FIRST I-III-VI family entry; first AIGS/AGS spine row | PLQY=96% FWHM=30nm size=9.4nm shell_thickness=2.9nm | composition_X_measured=0.5 composition_method=ICP-AES composition_intent_class=final_product | shelling_mode=thermal_shelling (G.7 provisional) shell_material=AgGaS2 (G.7 provisional) | emission_mechanism=excitonic (§C.5 path 1) | caution_count=1 confidence=high | resolved_holds: HOLD-V003-001;HOLD-V003-002;HOLD-V003-003 | PRIMARY representative for V003. Ag(In0.5Ga0.5)S2 core (r=1.8 nm) / AgGaS2 shell (l=2.9 nm) coherent heteroepitaxy; lattice mismatch ~1.2% a-axis ~3.9% c-axis; Type I band alignment. Tied PLQY 96% with non-promoted alternate (X=0.5/l=1.6); thicker shell selected per human approval as final convergence point. emission_mechanism=excitonic per §C.5 path 1 (paper p.4 1Se-1Sh band-edge τ_rad ~40 ns vs surface trap τ_rad ~100 ns suppressed by AGS shell). composition_intent=final_product (post-purification). composition method ICP-AES (Perkin-Elmer OPTIMA-4300DV) per Methods p.8. shell cycle count: estimated from 0.3 nm/cycle rule, SI confirmation recommended. system_tag pre-gate enumerated AgInGaS2/AgGaS2 (INC-018) — first AIGS family entry in spine; per §G.1 ratification composition X kept in notes_text not in system_tag.","table","1","0","0","1","measured_ICP_AES","1","0","0","1","96","30"
"V003","I-III-VI (V-series)","NR-V003-02","V003-S13","TRC-NR-V003-02","literature_structured","AgInGaS2/AgGaS2","hot_injection","0","0","200","30","610","","solution","FIRST I-III-VI family entry; first AIGS/AGS spine row | PLQY=86% FWHM=42nm size=9.0nm shell_thickness=1.6nm | composition_X_measured=0.9 composition_method=ICP-AES composition_intent_class=final_product | shelling_mode=thermal_shelling (G.7 provisional) shell_material=AgGaS2 (G.7 provisional) | emission_mechanism=excitonic (§C.5 path 1) | caution_count=1 confidence=medium-high | resolved_holds: HOLD-V003-002;HOLD-V003-004 | RED-EDGE representative for V003 color-tunable family. Ag(In0.9Ga0.1)S2 core (r=2.9 nm) / AgGaS2 shell (l=1.6 nm). Promoted under HOLD-V003-002 option B (2 NRs total); captures the paper's color-tunable demonstration without 5-NR spine inflation. emission_mechanism=excitonic per §C.5 path 1. composition_intent=final_product. composition method ICP-AES per Methods p.8. cross-X shell uniformity directly supported by SI Supp Fig 16 caption (same shell thickness l=1.6 nm applied across 0.2 ≤ X ≤ 0.9 with the AGS shell procedure) — evidence-confirmed caution; caution_count=1. system_tag = AgInGaS2/AgGaS2 (same as NR-V003-01 per §G.1 composition X NOT in system_tag); X=0.9 recorded in composition_X_measured + notes_text. confidence medium-high due to red-edge In/Ga reactivity asymmetry per paper p.4.","table","1","0","0","1","measured_ICP_AES","1","0","0","1","86","42"
"V008","I-III-VI (V-series)","NR-V008-01","V008-S12","TRC-NR-V008-01","literature_structured","CuInS2/ZnS","solvothermal","0","0","180","360","619","700","mixed","FIRST CIS family entry; SECOND I-III-VI family row in spine after V003 | FIRST D-A emission precedent in spine (§C.5 path 2 mandatory caution_count=1) | PLQY=85.06% FWHM=~110nm size=4.37nm core_size=2.89nm shell_thickness=0.74nm | composition_method=XPS composition_intent_class=final_product composition_X_measured=N/A | shelling_mode=thermal_shelling (V003-precedented provisional) shell_material=ZnS (canonical) | emission_mechanism=D-A (§C.5 path 2 first D-A in spine; paper-explicit DAP recombination main p.3) | caution_count=1 (mandatory per §C.5 path 2) confidence=high | INC-018 enumerations: route=solvothermal first solvothermal route enum + system_tag=CuInS2/ZnS first CIS family entry | resolved_holds: HOLD-V008-001;HOLD-V008-002;HOLD-V008-003;HOLD-V008-004;HOLD-V008-005 | PRIMARY representative for V008 = first CIS family (CuInS2 core + ZnS shell) entry in spine | second I-III-VI family entry overall (after V003 AIGS-AGS) | Cu/In=1:2 nucleation T=180C Zn(OAc)2=6 mmol 4 mL OA modification | PLQY 85.06% text-explicit (abstract+main+conclusion) | PL 619 nm text-explicit (Methods p.2 WLED Fab paragraph) | TEM 4.37 nm text-explicit (main p.4 + Fig 2D histogram) | shell_thickness 0.74 nm calculated from (4.37-2.89)/2 | route=solvothermal G.9 PROVISIONAL pilot vocab INC-018 pre-gate enumerated this session; first solvothermal route enum in spine; 50 mL teflon-lined autoclave 180C 6h core + 200C 14h shell | system_tag=CuInS2/ZnS first CIS family entry INC-018 pre-gate enumerated this session | shelling_mode=thermal_shelling V003-precedented provisional | shell_material=ZnS canonical InP-spine vocab | architecture=shell unambiguous (XPS Zn 2p attribution to ZnS shell layer Fig 3B + HR-TEM shape change Fig 2C + FTIR OA coating SI Fig S5 + small lattice mismatch) | modality=mixed solution PL toluene + film WLED demo on blue GaN chip | emission_mechanism=D-A paper-explicit DAP recombination main p.3; first D-A precedent in spine; §C.5 path 2; caution_count=1 ma","multi_source","1","0","0","0","XPS_qualitative_element_presence_only","1","0","0","1","85.06","110"
"V002","I-III-VI (V-series)","NR-V002-01","V002-S02","TRC-NR-V002-01","literature_structured","CuInS2/ZnS","hot_injection","0","0","230","30","960","~950","mixed","FOURTH I-III-VI family row in spine; SECOND CIS family row (after V008 NR-V008-01); FIRST hot_injection CIS family entry; FIRST 0-INC-018 reuse case; FIRST §C.6 5-fold boundary_evidence stack; FIRST NR with caution_count=0 in I-III-VI pilot | PLQY=92.1% (champion CIS-based) FWHM=142nm size=9.1nm tetrahedron_E-L core_size=6.2nm shell_thickness=0.93nm (~3 ML ZnS along [111]) lifetime=7.99μs single-exponential | composition_method=XPS+HAADF-EDS+XRD (XPS+HAADF-EDS+XRD strongest stack in pilot) composition_intent_class=final_product composition_X_measured=N/A (CIS fixed stoichiometry) | shelling_mode=thermal_shelling (V003+V008 precedented provisional) shell_material=ZnS (canonical) | emission_mechanism=excitonic (§C.5 path 1 reuse from V003; paper p.4 Cu-localized-hole-state mention recorded for transparency only NO D-A reclassification) | caution_count=0 (cleanest profile in I-III-VI pilot) confidence=high | §C.6 5-fold boundary_evidence stack: (a) Fig 1A schematic + (b) V002-S03 alloyed counter-example + (c) HAADF-STEM EDS spatial mapping + (d) HR-TEM lattice 3.3->3.2 Å + (e) phonon energy 43.9->63.5 meV +45% Huang-Rhys 1.4->1.1 -21% e-phonon coupling | INC-018: 0 enumerations needed (system_tag CuInS2/ZnS reuse from V008; route hot_injection canonical InP) | literal tetrahedron edge length retained no spherical conversion applied (HOLD-V002-001 informational) | 7 raw aliquots V002-S02-A01..A07 t=0/10/20/30/40/50/60 min; A04 IS this representative quench point; V002 first to populate central raw_aliquots.xlsx | resolved_holds: HOLD-V002-001 | PRIMARY representative for V002 = second CIS family row in spine after V008 NR-V008-01 | first hot_injection CIS family entry in spine (V008 was solvothermal) | fourth I-III-VI family row overall (after V003 NR-V003-01/02 AIGS-AGS + V008 NR-V008-01 CIS/ZnS solvothermal) | system_tag=CuInS2/ZnS V008 PRECEDENT REUSE no INC-018 needed | route=hot_injection canonical InP vocab no INC-018 needed | shelling_mode=thermal_shelling V003+V008 precedented provisional | shell_material=ZnS canonical InP-spine vocab + V008 precedent | architecture_framing=shell with alloy_attractor_present_note | **STRONGEST §C.6 boundary_evidence case in I-III-VI pilot; 5-fold evidence stack ratified**: (a) Figure 1A pedagogical schematic (alloy attractor top path vs rigid core/shell bottom path); (b) V002-S03 Cu-In-Zn-S alloyed control direct experimental counter-example synthesized via slow Zn injection 0.5 mL/min × 10 cycles + 10 min anneal per cycle; 1.1% lattice shrinkage vs V002-S02 0.5%; significant XPS BE shifts (Table S1 Fig S6); (c) HAADF-STEM EDS single-particle spatial mapping confirming Cu+In confined to CIS core + Zn+S spread over entire particle (Fig 1H-M Fig S8); (d) HR-TEM lattice spacing 3.3 → 3.2 Å consistent with epitaxial ZnS growth (bulk ZnS 3.14 Å vs CIS 3.20 Å); (e) temperature-dependent rigid lattice evidence: phonon energy 43.9 → 63.5 meV (+45% increase) and Huang-Rhys factor reduction 1.4 → 1.1 (~21% e-phonon coupling reduction) | alloying suppression logic supporting shell clas","multi_source","1","0","0","0","XPS_BE_shifts_HAADF_spatial_XRD_lattice_param_qualitative_rich_no_numeric_atomic_ratio","1","1","1","0","92.1","142"
"V004","I-III-VI (V-series)","NR-V004-01","V004-S07","TRC-NR-V004-01","literature_structured","AgInGaS2/GaSx","hot_injection","0","0","200","20","543","534+640_dual_peak_core_stage","final_purified_post_alkylphosphine_TBP","FIFTH I-III-VI family row in spine; THIRD AIGS family row (after V003 NR-V003-01/02); FIRST AgInGaS2/GaSx variant; FIRST amorphous shell architecture in spine; THIRD shell-material chemistry (after ZnS+AgGaS2) | PLQY=99% (near-unity post-TBP paper-explicit ""first time in this system"") FWHM=37nm size=~5-6 core_size=~4.1nm shell_thickness=~0.7nm lifetime=biexp tau1=64.8ns tau2=238ns | composition_method=ICP-AES+XPS+XRD composition_intent_class=final_product composition_X_measured=0.5_inferred_from_feed (S07 feed-inferred; sister S08 has explicit ICP-AES Ag(In0.45Ga0.55)S2/Ga0.65S0.84 — strongest numeric in pilot) | shelling_mode=thermal_shelling (V003+V008+V002 precedented) shell_material=GaSx (G.7 first usage in spine INC-018 enumerated) | emission_mechanism=excitonic (paper-explicit band-edge PL multiple times p.6/p.10; NO D-A caution) | caution_count=0 (fourth NR with caution_count=0 in pilot after V003-01/02 + V002-01) | 5-fold V004-style §C.6 boundary_evidence stack: (1) main p.10 amorphous GaSy shell text-explicit + (2) Fig 6 HRTEM clear lattice fringes + amorphous annular shell + (3) Fig 5a XRD chalcopyrite phase match ICSD 070-5629+073-1233 + (4) Fig 5b-g + Table S2 XPS BE shifts + (5) ICP-AES explicit numeric Ag(In0.45Ga0.55)S2/Ga0.65S0.84 for sister sample 8 STRONGEST numeric composition evidence in I-III-VI pilot | INC-018: 2 enumerations performed (system_tag=AgInGaS2/GaSx first usage + shell_material=GaSx G.7 first usage); route=hot_injection canonical reuse | resolved_holds: HOLD-V004-001 rep_scope Option A + HOLD-V004-002 FWHM text>table acknowledged S09 + HOLD-V004-003 S07 X feed-inferred informational + HOLD-V004-INC018-system_tag + HOLD-V004-INC018-shell_material | PRIMARY representative for V004 = FIFTH I-III-VI family row in spine (after V003 NR-V003-01/02 AIGS-AGS + V008 NR-V008-01 CIS/ZnS solvothermal + V002 NR-V002-01 CIS/ZnS rigid hot_injection) | THIRD AIGS family entry in spine (after V003 NR-V003-01/02 with AgGaS2 shell) | FIRST AgInGaS2/GaSx variant in spine (V003 was AgGaS2 shell; V004 is first GaSx shell); FIRST amorphous shell architecture in spine; THIRD shell-material chemistry in spine (after ZnS + AgGaS2) | V004-S07 with post_alkylphosphine_TBP measurement_stage | Feed: Ag(OAc) 0.25 + InCl3 0.3 + Ga(DDTC)3 0.3 mmol (In/Ga feed = 1:1 = feed X 0.5) | core T=200C 20 min (Ag(OAc) quick injection at 130C into Ag2S precursor per Scheme 1b paper innovation vs Scheme 1a heating-mixture prior work) | shell GaSx via Ga(acac)3 0.15 + Ga(DDTC)3 0.05 + DMTU 0.15 + GaCl3 0.35 mmol at 280C 30 min | TBP 0.1 mL in 1 mL chloroform at RT ~1 h plateau post-treatment | **PLQY 99% near-unity post-TBP text-explicit main p.10 'near-unity PL QY value (99%) was achieved for the first time in this system'**; PL 543 nm + FWHM 37 nm text-explicit Table 1 row 7 + main p.6; lifetime tau1=64.8 ns + tau2=238 ns biexponential post-TBP text-explicit Table S5 | route=hot_injection canonical InP vocab no INC-018 | **system_tag=AgInGaS2/GaSx INC-018 ENUMERATED first usage in spine** (V003 enumerated AgInGaS2/AgGaS2 with different shell; pilot precedent in TG-V004-001 + CUR-V004-001) | **shell_material=GaSx INC-018 ENUMERATED G.7 first usage in spine** (V003=AgGaS2, V008+V002=ZnS; pilot precedent in TG-V004-002 + CUR-V004-002) | shelling_mode=thermal_shelling V003+V008+V002 precedented provisional | architecture_framing=shell with GaSx_amorphous_shell_note | **§C.6 5-fold V004-style boundary_evidence stack ratified**: (1) main p.10 explicit 'presence of amorphous GaSy shells ... amorphous annular dark areas around the crystalline cores whose thickness is 0.5-1 nm for the GaCl3-treated core/shell QDs'; (2) Fig 6 b/d/f HRTEM clear lattice fringes for tetragonal AgInS2 core surrounded by amorphous annular GaSy shell (sample 8 basis + inference to S07); (3) Fig 5a XRD chalcopyrite phase match ICSD 070-5629 AgInS2 + 073-1233 AgGaS2; (4) Fig 5b-g + Table S2 XPS BE shifts in Ag 3d / In 3d / Ga 2p / Ga 3d / S 2p / N 1s before/after GaCl3 treatment (sample 8 basis); (5) **ICP-AES explicit numeric Ag(In0.45Ga0.55)S2/Ga0.65S0.84 for sample 8 main p.8 — STRONGEST measured composition evidence in I-III-VI pilot to date — first I-III-VI paper in spine to give explicit numeric Ag/In/Ga/S atomic ratios for both core and shell** | composition_method=ICP-AES Shimadzu ICPS-7510 + XPS Shimadzu KRATOS AXIS-165sx + XRD Rigaku SmartLab; composition_intent_class=final_product (post GaCl3 + TBP chloroform purified) | **composition_X_measured for S07 = 0.5 feed-inferred** (feed In/Ga=1:1); sister sample S08 has explicit ICP-AES X=0.45 (close to feed 0.5); HOLD-V004-003-S07-X-explicit acknowledged as informational (SI Table S4 inspection deferred to future session; non-blocking) | core size ~4.1 nm (sample 8 explicit main p.10 'd = 4.1 nm, σ = 0.5 nm'; sample 7 inferred similar) + GaSx shell 0.5-1 nm thick (text-explicit p.10) + total ~5-6 nm | §C.5 emission_mechanism=excitonic per Stage 2 + session task; paper p.6/p.10 explicit 'band-edge PL' / 'band-edge emission' multiple times; FWHM 37 nm far narrower than typical D-A; defect emission only at core stage not promoted; TBP-treated 99% PLQY unambiguously band-edge; Type I band alignment via wide-gap GaSy shell; NO D-A caution applied | **§C.3 resolved → Option A single NR (HOLD-V004-001 resolved)**: paper-explicit 'first time in this system' (path 1) + highest PLQY 99% (path 2) both point to S07+TBP; V004-S09 narrowest-FWHM alternate (31 nm per text p.10 / 35 nm per Table 1; HOLD-V004-002 FWHM text>table acknowledged) raw retained non-promoted; V004-S08 composition-confirmed alternate (explicit ICP-AES basis for §C.6 evidence) raw retained non-promoted | V004-S01..S06 raw retained as series intermediates not promoted | V004↔V010 same-Osaka-group earlier work flag preserved as note only (V010 not in batch_inbox; overlap determination deferred) | modality=solution only (synthesis methodology paper; no LED/film/device demo unlike V003/V008/V002) | TBP post-treatment cautionary statement: spontaneous combustion risk if drop spilled on wipe | **caution_count=0** (matches V002 cleanest profile; no §C.5 D-A caution; no §C.6 caution; §C.3 resolved Option A no caution; 5 holds resolved but none contribute to caution_count — acknowledged or gating-only)","multi_source","1","1","0","1","ICP-AES_explicit_numeric_sister_sample_S08_Ag(In0.45Ga0.55)S2/Ga0.65S0.84_S07_feed_inferred_X0.5","1","1","1","0","99","155"
"V001","I-III-VI (V-series)","NR-V001-01","V001-S04","TRC-NR-V001-01","literature_structured","CuInS2/ZnS","hot_injection","0","0","250","18","920","870","final_purified_core_shell_stage_plus_LED_device","SIXTH I-III-VI family row in spine; THIRD CIS family row (after V008 NR-V008-01 solvothermal D-A + V002 NR-V002-01 rigid hot_injection excitonic); SECOND D-A I-III-VI NR (after V008); SECOND hot_injection CIS family (after V002); SECOND NIR-emitting I-III-VI NR (after V002 945 nm); SECOND 0-INC-018 clean reuse case (after V002); FIRST HMDS+DDT dual-sulfur-precursor entry; FIRST numeric ICP-OES Cu/In ratio for CIS family; FIRST 3-fold simple §C.6 shell case | PLQE=65% text-explicit abstract+p.2+p.4 ""high PLQE of 65% at 920 nm"" FWHM=217nm text-explicit p.4 broad D-A linewidth size=~3 core_size=~2.8nm shell_thickness=~0.1nm lifetime=biexp tau1=1.4ns tau2=461.1ns | composition_method=ICP-OES+XRD composition_intent_class=final_product composition_X_measured=0.79_Cu/In_ICP-OES (21% Cu-deficient = LOWEST in cohort = quantitative support for Cu-deficiency D-A hypothesis; Perkin Elmer Avio 500 ICP-OES SI Methods p.5; Zn/S numeric NOT reported qualitative only) | shelling_mode=thermal_shelling (V003+V008+V002+V004 precedented) shell_material=ZnS (canonical + V008+V002 reuse; third CIS ZnS entry) | emission_mechanism=D-A (§C.5 path 2 paper-explicit Cu-deficiency emission theory multiple times main p.4; TRPL fast tau1 trap-assisted + slow tau2 Cu-deficiency radiative; second D-A I-III-VI NR after V008) | caution_count=1 (§C.5 D-A contribution only; no §C.6 or §C.3 contributions; second NR with caution_count=1 in I-III-VI pilot after V008) | §C.6 3-fold simple shell evidence: (1) XRD chalcopyrite phase preserved main Fig 2b + ZnIn2S4 (006) interfacial alloy peak at 2theta~20 + (2) TEM size growth ~2.8 nm core -> ~3 nm C/S SI Fig S2 vs S3 + (3) ICP-OES Cu/In shift 0.86 -> 0.79 with shell showing interfacial cation exchange | TRPL biexp: core tau1=15.2 ns A1=22.6% tau2=340.7 ns A2=77.4% -> C/S tau1=1.4 ns A1=15.7% tau2=461.1 ns A2=84.3% (fast trap channel dropped 10x + A1 decreased; slow radiative Cu-deficiency tau2 +35% + A2 increased; ZnS passivated traps while preserving Cu-deficiency radiative state) | NIR LED device champion: ITO/ZnO/PEIE/QDs/TFB/MoO3/Ag inverted structure 4 mm2; EL 940 nm + EQE max 8.2% + EQE avg 7.8% ± 0.3% across 23 devices + radiance max 13.3 W/sr/m2 + T50 ~40 min + thermal 83% at 80C 90 min; 1.4x EQE improvement vs DDT/ZnS control ~5.86% EQE | INC-018: 0 enumerations (clean reuse of V008+V002 system_tag + canonical hot_injection + canonical ZnS shell_material); matches V002 clean reuse pattern; cumulative I-III-VI pilot INC-018 = 5 (unchanged) | resolved_holds: HOLD-V001-001-DDT-volume-discrepancy (acknowledged_only; SI Methods 5 mL authoritative; main p.2 2.5 mL parsing ambiguity) + HOLD-V001-002-S03-PL-not-text-explicit (acknowledged_only informational; S03 figure-derived non-promoted) | PRIMARY representative for V001 = SIXTH I-III-VI family row in spine (after V003 NR-V003-01/02 + V008 NR-V008-01 + V002 NR-V002-01 + V004 NR-V004-01) | THIRD CIS family row in spine (after V008 solvothermal D-A + V002 hot_injection excitonic); second hot_injection CIS family (after V002); second D-A I-III-VI NR in spine (after V008); first HMDS+DDT dual-sulfur-precursor entry in spine; second NIR-emitting I-III-VI NR (after V002 945 nm excitonic); second paper with zero INC-018 enumerations (clean reuse matching V002 pattern) | V001-S04 CuInS2-HMDS/ZnS final purified core_shell_stage: Feed CuI 0.1 mmol (19.05 mg) + In(OAc)3 0.1 mmol (29.20 mg) + DDT 5 mL (SI Methods authoritative; main p.2 2.5 mL parsing ambiguity acknowledged HOLD-V001-001) + ODE 2.5 mL + HMDS 60 uL in 1 mL ODE rapidly injected at 200C (HMDS+DDT dual S precursor paper innovation); core alloying 250C 18 min (half of DDT-only 36 min due to HMDS higher reactivity via Si-S vs C-S bond weakness); ZnS shell via slow injection 10 mL Zn(oleate)2 stock (0.12 M = 1.2 mmol Zn) at 0.5 mL/min rate at 200C for 20 min total injection; purified by ethanol precipitation x5 with HPLC hexane re-dispersion 25 mg/mL for LED application | **PL 920 nm text-explicit main p.1 abstract + main p.2 + main Fig 4b inset**; **PLQE 65% text-explicit main p.1 abstract + main p.2 + main p.4 'high PLQE of 65% at a long emission wavelength of 920 nm'**; **FWHM 217 nm text-explicit main p.4 'the full width at half-maximum (FWHM) of the PL spectra of CuInS2-HMDS/ZnS QDs (217 nm) did not improve'**; TRPL biexp tau1=1.4 ns A1=15.7% tau2=461.1 ns A2=84.3% from SI Fig S4b table; core size ~2.8 nm text-explicit main p.3 + total ~3 nm figure-derived from SI Fig S3d histogram | **route=hot_injection canonical InP vocab** no new INC-018 (V003+V002+V004 I-III-VI precedented) | **system_tag=CuInS2/ZnS V008+V002 PRECEDENT REUSE no new INC-018** (third CIS family usage in spine) | **shell_material=ZnS canonical InP-spine vocab + V008+V002 precedent no new INC-018** | shelling_mode=thermal_shelling V003+V008+V002+V004 precedented provisional | architecture_framing=shell with atop_zns_shell_note | **§C.6 3-fold simple shell boundary_evidence**: (1) XRD chalcopyrite phase preserved main Fig 2b with ZnIn2S4 (006) interfacial alloy peak at 2theta~20 acknowledged by paper as cation exchange evidence; (2) TEM size growth ~2.8 nm core to ~3 nm core/shell SI Fig S2 vs S3 histograms; (3) ICP-OES Cu/In shift 0.86 core to 0.79 core/shell = direct evidence of interfacial cation exchange; simpler than V002/V004 5-fold stacks but fully adequate shell classification | **§C.1 stoichiometry=measured_present with numeric ICP-OES Cu/In for all 4 V001 samples text-explicit main p.4**: CuInS2-HMDS=0.86 / CuInS2-DDT=1.02 / **CuInS2-HMDS/ZnS=0.79 (S04 primary)** / CuInS2-DDT/ZnS=0.86. V001-S04 Cu/In=0.79 = 21% Cu-deficient = LOWEST in cohort = QUANTITATIVE support for Cu-deficiency D-A hypothesis. Perkin Elmer Avio 500 ICP-OES (SI Methods p.5 instrument; 5 mg dry solid HNO3/HCl 1:3 2 h hotplate digestion + filtered). Zn/S atomic ratio NOT reported (qualitative only). V001 composition evidence strength sits between V008 (qualitative XPS only) and V004 (ICP-AES explicit full Ag/In/Ga/S atomic ratio for both core and shell) | **§C.2 feed-vs-product separation textbook case**: feed Cu:In=1:1 equal 0.1 mmol; measured product Cu/In deviates (1.02/0.86/0.86/0.79 for S01/S02/S03/S04); feed-to-product shift IS the paper's scientific hypothesis (HMDS faster reactivity generates more Cu-deficiency during synthesis; shelling further promotes Cu loss via interfacial cation exchange); feed never averaged with product | **§C.5 emission_mechanism=D-A paper-explicit Cu-deficiency emission theory multiple times main p.4**: (a) 'emission centers originate from intragap Cu-related defects'; (b) 'increase in the density of emissive Cu-deficiency sites in the QDs, and thus contributed to the increase in PLQE'; (c) 'Cu-deficient CuInS2 QDs are shown to be more emissive than the stoichiometric ones'; (d) 'radiative recombination from Cu-deficiency states'; (e) 'non-radiative trap-assisted recombination, which are often associated with surface defects'. TRPL interpretation: fast tau1 = trap-assisted non-radiative surface defect channel + slow tau2 = radiative Cu-deficiency state channel. After ZnS shelling, fast channel drops 10x in tau1 (15.2->1.4 ns) and A1 decreases (22.6%->15.7%) = surface traps passivated; slow radiative Cu-deficiency tau2 lengthens by 35% (340.7->461.1 ns) and A2 increases (77.4%->84.3%) = Cu-deficiency radiative state preserved intact. ICP-OES Cu/In=0.79 quantitatively confirms 21% Cu-deficiency. Broad FWHM 217 nm consistent with D-A. **caution_count=1 mandatory per §C.5 path 2**; **second D-A I-III-VI NR in spine after V008**; unambiguous classification (cannot be excitonic-classified without contradicting paper's central scientific argument) | **§C.3 unambiguous 4-path convergence**: (1) paper-explicit 'best performing device' using HMDS/ZnS; (2) highest PLQE 65% >> S02 HMDS core 40% = S03 DDT/ZnS 40% >> S01 DDT core 20%; (3) V001-S04 IS the NIR LED device sample (champion); (4) paper's core claim 'Non-Toxic CuInS2/ZnS NIR LEDs' with HMDS innovation = exactly V001-S04. SINGLE NR clean like V002 | **NIR LED device champion**: inverted ITO/ZnO/PEIE/QDs/TFB/MoO3/Ag 4 mm2 active area; EL peak 940 nm (20 nm redshift from solution 920 nm due to close-packing); EQE max 8.2% text-explicit main p.1 abstract + main Fig 4d; EQE avg 7.8% ± 0.3% across 23 devices text-explicit main p.4 (small std dev = good reproducibility); radiance max 13.3 W/sr/m2 text-explicit main Fig 4c; **1.4x EQE improvement vs DDT/ZnS control ~5.86% EQE max** (SI Fig S5); T50 ~40 min device lifetime at 0.14 W/sr/m2 initial brightness (SI Fig S6; DDT/ZnS control ~30 min); thermal stability 83% PL intensity after 90 min at 80C (SI Fig S7; vs DDT/ZnS 74%) | paper marks V001-S04 as 'best performing device' + 'one of the first reports of efficient NIR-emitting diodes based on environmentally benign CuInS2/ZnS' | V001-S01 DDT-only core (PLQE 20% control baseline) + V001-S02 HMDS core parent (PLQE 40% primary parent) + V001-S03 DDT/ZnS control device (PLQE 40% 1.4x EQE improvement comparison) + V001-S05 ZnS 250C variant (PL blueshift to 825 nm via aggressive cation exchange Fig S1) all raw retained with their respective roles, none promoted to NR per Option A | Group: NUS Singapore Department of Chemistry + Solar Energy Research Institute of Singapore; corresponding Zhi-Kuang Tan; no group overlap with V002/V003/V004/V008 in I-III-VI pilot | **resolved_holds**: HOLD-V001-001-DDT-volume-discrepancy (acknowledged_only; SI Methods 5 mL DDT authoritative for recipe detail; main p.2 2.5 mL treated as parsing ambiguity; non-blocking for representative NR); HOLD-V001-002-S03-PL-not-text-explicit (acknowledged_only informational; V001-S03 figure-derived PL ~900 nm with value_source_type=figure provenance; non-promoted so non-blocking for NR-V001-01) | INC-018 enumerations = 0 (second clean-reuse case after V002; matches V002's 0-INC-018 pattern)","multi_source","1","0","0","1","ICP-OES_Cu/In_numeric_text_explicit_all_4_samples_Zn_S_qualitative_only","1","1","1","1","","217"
"V005","I-III-VI (V-series)","NR-V005-01","V005-S02","TRC-NR-V005-01","literature_structured","AgInS2/ZnS","microwave_aqueous","0","0","100","50","571","~700","final_purified_core_shell_stage_aqueous","SEVENTH I-III-VI family row in spine (after V003 NR-V003-01/02 + V008 NR-V008-01 + V002 NR-V002-01 + V004 NR-V004-01 + V001 NR-V001-01); FIRST AIS ternary family entry in spine (distinct from AIGS quaternary V003/V004 and CIS V008/V002/V001); FIRST microwave_aqueous route in spine and I-III-VI pilot; THIRD D-A I-III-VI NR (after V008+V001); FIRST MPA-capped aqueous entry; FIRST DoE-driven sample; FIRST quaternary_alloy_at_interface_note C6 sub-pattern; FIRST scouting identity correction | PLQE=60% text-explicit x2 main p.7 Section 3.6 + Fig 4d highest in V005 cohort; FWHM=~170nm (0.5 eV broad D-A); size=~3 core=~2.7nm; avg lifetime=493ns triexponential after ZnS shell | composition_method=ICP-OES+XRD intent=final_product Ag/In=0.61 Zn/In=1.74 (Fig 4d cohesive summary; text alt 1.64 HOLD-V005-002 acknowledged; Fig 4d used per cohesive-summary; SPECTRO ARCOS ICP-OES; Fig 8 explicit Ag:In:Zn 1:3:5/1:3:4/1:1:1 for three paradigmatic samples; strongest numeric composition for CIS/AIS family in pilot) | shelling_mode=thermal_shelling (V003+V008+V002+V004+V001 precedented; MW is thermally driven); shell_material=ZnS canonical + V008+V002+V001 reuse (fourth ZnS usage) | emission_mechanism=D-A (C5 path 2 paper-explicit donor-acceptor as first model + defect sites explicit + broad FWHM + biexp core TRPL + triexp after shell + non-stoich linked to PL; third D-A I-III-VI NR) | caution_count=1 (C5 D-A only; no C6 or C3 contribution; HOLD-V005-002 acknowledged minor does not contribute) | C6 architecture=shell with quaternary_alloy_at_interface_note: 3-fold evidence (XRD chalcopyrite preserved with shift + TEM size 2.3 to 3 nm + ICP-OES Ag:In 0.33 to 0.61 cation exchange) + paper-explicit main p.4 ""our AIS/ZnS QDs can be most likely regarded as a quaternary alloy directly at the AIS core/shell interface rather than a pure core/shell assembly""; classified as shell per dominant naming + preserved chalcopyrite + small size increase + paper-explicit ""at the interface"" localization | INC-018: 2 enumerations performed (system_tag=AgInS2/ZnS first AIS ternary family + route=microwave_aqueous first MW+aqueous; naming parallel to V008 solvothermal); cumulative I-III-VI pilot INC-018 = 7 (V003x1 + V008x2 + V002x0 + V004x2 + V001x0 + V005x2) | identity correction: scouting ""Wang 2020"" is WRONG; actual lead author = José X. Soares (U Porto LAQV-REQUIMTE); corresponding = Ute Resch-Genger (BAM Berlin Division Biophotonics); Nano Research 2020 13(9) 2438-2450; DOI 10.1007/s12274-020-2876-8; scouting label abandoned | resolved_holds: HOLD-V005-001-rep_scope Option A single NR approved + HOLD-V005-002-Zn-In-value-discrepancy acknowledged Fig 4d 1.74 authoritative + HOLD-V005-INC018-system_tag enumerated + HOLD-V005-INC018-route enumerated | DoE-driven: Ag:In=0.18 MPA:In=5.77 pH=8.91 CCD QY-model-predicted optimum + Section 3.6 optimum time/T MW 100C 50min core + 100C 30min shell = Fig 4d Best-AIS/ZnS | V005 is SECOND paper to populate central raw_aliquots.xlsx after V002 (adds 8 time-evolution aliquots A01..A08 for V005-S01 AIS core parent 10-60 min at 100C) | Group: U Porto + BAM Berlin + TU Berlin; no overlap with V001/V002/V003/V004/V008; open access CC BY 4.0 Projekt DEAL | PRIMARY representative for V005 = SEVENTH I-III-VI family row in spine (after V003 NR-V003-01/02 AIGS-AGS + V008 NR-V008-01 CIS/ZnS solvothermal D-A + V002 NR-V002-01 CIS/ZnS rigid hot_injection excitonic + V004 NR-V004-01 AIGS/GaSx amorphous excitonic + V001 NR-V001-01 CIS/ZnS HMDS hot_injection D-A) | **FIRST AIS ternary family entry in spine** (distinct from V003/V004 AgInGaS2 quaternary + V008/V002/V001 CuInS2) | **FIRST microwave-assisted aqueous synthesis route** in spine and in I-III-VI pilot | THIRD D-A I-III-VI NR in spine (after V008 + V001) | FIRST MPA-capped aqueous entry in spine | FIRST DoE-driven sample in spine | FIRST paper-explicit 'quaternary alloy at interface' §C.6 sub-pattern in spine | FIRST scouting identity correction in I-III-VI pilot (scouting 'Wang 2020' was wrong; actual is Soares/Resch-Genger 2020) | **IDENTITY CORRECTION ratified**: lead author = José X. Soares (U Porto LAQV-REQUIMTE); corresponding = Ute Resch-Genger (BAM Berlin Division Biophotonics); Nano Research 2020, 13(9), 2438-2450; DOI 10.1007/s12274-020-2876-8; scouting 'Wang 2020' label abandoned | V005-S02 Best-AIS/ZnS: **DoE CCD QY-model-predicted optimum** Ag:In=0.18, MPA:In=5.77, pH=8.91 (Section 3.5) combined with **Section 3.6 optimum time/T** MW 100C 50 min core + 100C 30 min shell = paper-explicit 'Best-AIS/ZnS QDs' label in Fig 4d with QY 0.60 highest | Synthesis: AgNO3 (adjusted for Ag:In=0.18) + MPA (MPA:In=5.77) + NH4OH (pH=8.91) + InCl3 0.2 mmol dropwise + Na2S 0.5 mmol in 25 mL bidistilled water in 35 mL reaction vessel; **CEM Discover SP Microwave Synthesizer 200 W initial power at 100 C 50 min for AIS core**; then **Zn(NO3)2 0.2 mmol + MPA 0.2 mmol + NH4OH 0.2 mmol added for ZnS shell precursors + MW 100 C 30 min**; purified by ethanol precipitation + centrifuge 10000 RCF 5 min + re-dispersion in water (2 wash cycles); stored in amber glass vials | **PL 666 nm + PLQE 60% + FWHM ~170 nm (~0.5 eV) + <τ> 493 ns + QD(Ag:In) 0.61 + QD(Zn:In) 1.74 all text-explicit Fig 4d cohesive summary** + main p.7 Section 3.6 | **route=microwave_aqueous INC-018 ENUMERATED first usage in spine** (first microwave-assisted aqueous synthesis in I-III-VI pilot and in spine overall; naming parallel to V008 solvothermal; pilot precedent in TG-V005-002 + CUR-V005-002) | **system_tag=AgInS2/ZnS INC-018 ENUMERATED first usage in spine** (first AIS ternary family entry; V003/V004 were AgInGaS2 quaternary; V008/V002/V001 were CuInS2; pilot precedent in TG-V005-001 + CUR-V005-001) | shelling_mode=thermal_shelling V003+V008+V002+V004+V001 precedented provisional reuse; MW heating is still thermally driven | shell_material=ZnS canonical + V008+V002+V001 CIS precedent; fourth ZnS usage in spine | **architecture_framing=shell with quaternary_alloy_at_interface_note**: paper uses 'core/shell' in title + keywords + abstract + conclusion BUT main p.4 explicit text 'our AIS/ZnS QDs can be most likely regarded as a quaternary alloy directly at the AIS core/shell interface rather than a pure core/shell assembly'; classified as shell per (a) paper's dominant core/shell naming, (b) XRD chalcopyrite phase preserved with slight shift toward ZnS = Zn incorporation into AIS lattice not pure ZnS phase, (c) TEM size growth 2.3 nm core Scherrer / 2.7 nm TEM → 3 nm C/S small but real, (d) paper explicit 'at the interface' localization not throughout QD volume; recorded as first 'quaternary_alloy_at_interface' §C.6 sub-pattern in spine (distinct from V002 alloy-suppression stack, V004 amorphous GaSy, V001 simple atop shell) | **§C.6 3-fold evidence**: (1) XRD Fig 2d peaks between AIS and ZnS shifted toward larger angles = Zn(II) incorporation into chalcopyrite lattice; (2) TEM 2.3/2.7 nm core → 3 nm C/S; (3) ICP-OES Ag:In 0.33 → 0.61 + Zn:In 0 → 1.74 with shelling = interfacial cation exchange direct evidence | **§C.1 stoichiometry=measured_present with STRONGEST numeric Ag:In + Zn:In + explicit Ag:In:Zn triplet for CIS/AIS family in spine** via SPECTRO ARCOS ICP-OES: Fig 2a time evolution (0.39 → 0.38 → 0.33 AIS core at 10/30/50 min + 0.58 → 0.56 after shelling with Zn:In 2.07 → 1.83); Fig 4d Best-AIS/ZnS Ag:In=0.61 Zn:In=1.74; Section 3.5 QY-optimized Ag:In=0.61 Zn:In=1.64 (slightly different from Fig 4d 1.74 = HOLD-V005-002 acknowledged text-vs-figure discrepancy; Fig 4d used per cohesive-summary principle); Fig 8 three paradigmatic samples EXPLICIT Ag:In:Zn atomic ratios 1:3:5 + 1:3:4 + 1:1:1; Table 2 CCD quadratic models predict QD(Ag:In) and QD(Zn:In) as response variables. Strongest numeric CIS/AIS composition evidence in pilot: V005 ≈ V004 > V003 > V001 > V002 > V008 | §C.2 feed-vs-product textbook case PAR EXCELLENCE: V005 paper entire DoE methodology is about feed-to-product mapping via CCD models; feed Ag:In=0.18 DoE target vs measured product Ag:In=0.61 (3x higher due to cation exchange at shell interface) + feed Zn:In=1 vs measured product Zn:In=1.74; feed never mixed with product values | **§C.5 emission_mechanism=D-A paper-explicit**: Introduction lists 'donor-acceptor pairs [15, 16]' as FIRST of 4 emission models for ternary I-III-VI QDs; main p.4 repeats 'donor-acceptor model [15, 16]'; conclusion p.7 mentions 'defect sites within the QD volume' + 'depending on synthesis conditions used, different PL mechanisms can assume a predominant role'; characteristics fully D-A family: FWHM ~0.5 eV (~170 nm) broad + biexp core TRPL τ1~110 ns trap-assisted + τ2~450 ns defect radiative + triexponential after shell + 'lacking sharp first excitonic feature of II/VI and III/V QDs' + non-stoichiometric Ag:In:Zn linked to PL quality + long lifetimes exceed II/VI 20-40 ns; Fig 8 sample c stoich 1:1:1 has 594 ns lifetime vs sample a non-stoich 1:3:5 400 ns = defect-site-variation interpretation by paper; paper does not commit to single specific mechanism but all 4 listed options (D-A + self-trapped exciton + free-to-bound + combined) are D-A/defect/trap family; none are band-edge excitonic; **caution_count = 1 per §C.5 path 2**; third D-A I-III-VI NR in spine (after V008 + V001); V005 classification slightly softer than V008/V001 (which have single explicit mechanism) but unambiguous D-A family | TRPL details: core biexp τ1~110 ns + τ2~450 ns + A1~25%/A2~75%; AIS/ZnS 'at least triexponential' decay kinetics; <τ>=493 ns amplitude-weighted for Best-AIS/ZnS | **§C.3 4-path convergence Option A**: (1) paper-explicit 'Best-AIS/ZnS QDs' Fig 4d label; (2) highest PLQY 0.60 > S03 0.54 > S07 0.46 > others; (3) emission-control = QD-620/660/705 triplet (different set); (4) no device/demo. Paths 1+2 converge unambiguously on V005-S02 → SINGLE NR ratified per Option A | **NOT PROMOTED (raw retained)**: V005-S01 AIS core parent + 8 aliquots V005-S01-A01..A08 (time evolution 10-60 min at 100 C; A06 at 50 min is optimum core QY 0.24); V005-S03 QY-optimized shorter-time path (5 replicates QY 0.54 ± 0.01 DoE validation); V005-S04 QD-620 wavelength-targeted (Ag:In=0.10); V005-S05 QD-660 wavelength-targeted (Ag:In=0.22); V005-S06 QD-705 wavelength-targeted (Ag:In=0.30); V005-S07 Fig 8a non-stoich 1:3:5 (Ag:In=0.1 pH=8.5); V005-S08 Fig 8b non-stoich 1:3:4 (Ag:In=0.1 pH=10.5); V005-S09 Fig 8c STOICH 1:1:1 (Ag:In=0.3 pH=8.5); all raw retained with their respective roles, none promoted to NR per Option A | **V005 is SECOND paper to populate central raw_aliquots.xlsx** (after V002 which was first; V005 adds 8 more rows from AIS core time-evolution 10-60 min at 100 C) | Group: U Porto LAQV-REQUIMTE + BAM Berlin Biophotonics + TU Berlin Optik; corresponding Ute Resch-Genger BAM; open access CC BY 4.0 (Projekt DEAL) | **resolved_holds**: HOLD-V005-001-rep_scope Option A approved (single NR); HOLD-V005-002-Zn-In-value-discrepancy acknowledged_only (Fig 4d 1.74 authoritative per cohesive-summary; text 1.64 retained with provenance); HOLD-V005-INC018-system_tag enumerated (first AIS ternary family); HOLD-V005-INC018-route enumerated (first MW+aqueous route) | **caution_count = 1** (§C.5 D-A only; no §C.6 or §C.3 contributions; HOLD-V005-002 acknowledged minor does not contribute) | MPA (mercaptopropionic acid) bifunctional ligand: thiol binds QD surface + carboxylate provides water solubility + colloidal stability; FTIR confirmed (S-H absent 2600-2550 cm-1 + COO- present 1554+1380 cm-1) | modality=solution only (pure DoE methodology paper; no device/film/application demo)","multi_source","1","0","0","1","ICP_OES_numeric_Ag_In_and_Zn_In_text_explicit_plus_Fig8_explicit_Ag_In_Zn_triplet","1","1","1","1","60",""
