Repository: wonbuilds/InP_QD_project_JCIM

# InP QD Literature-Mining Project (JCIM)

Analysis code, processed data, and figures for the JCIM submission **"External
Compatibility and Interpretable Structure–Property Analysis of an LLM-Curated InP
Quantum-Dot Synthesis Corpus under Leakage-Aware Evaluation"** (Yoo).

This repository is the **reproducible analysis package** for that manuscript: it
cross-validates an LLM-curated InP quantum-dot synthesis corpus (132 records / 52
papers) against the manually curated reference of Nguyen et al. (*Chem. Mater.*
2022, 34, 6296), fits leakage-aware (paper-level GroupKFold) interpretable models
of emission/QY/FWHM/shell architecture, and prioritizes candidate synthesis
recipes.

File: data/from_dd/normalized_representatives_248NR.csv (part 4 of 8)
"paper_id","corpus","recipe_id","sample_id","normalization_trace_id","data_quality_tier","system_tag","route","unknown_route_flag","route_inferred_flag","T_growth_C","time_min","PL_peak_nm_final","PL_peak_nm_core","measurement_state","notes_text","stage_source","shell_present_flag","postprocess_present_flag","shell_presence_ambiguity_flag","ratio_reported_flag","ratio_definition_type","precursor_purity_reported_flag","injection_rate_reported_flag","process_sensitive_reporting_flag","caution_count","QY_percent_final","FWHM_nm_final"
"V006","I-III-VI (V-series)","NR-V006-01","V006-S02","TRC-NR-V006-01","literature_structured","AgInGaS2","hot_injection","0","0","150","15","640","640","final_purified_post_treated_solution","V006 NR #1 APPROVED: EIGHTH I-III-VI family row in spine (after V003×2 + V008 + V002 + V004 + V001 + V005 = 7 prior I-III-VI rows). FIRST bare-core I-III-VI row in spine (distinct from V003 AgInGaS2/AgGaS2, V004 AgInGaS2/GaSx, V008/V002/V001 CuInS2/ZnS, V005 AgInS2/ZnS — all prior I-III-VI rows have shell suffix notation). FIRST I-III-VI post_treatment architecture precedent (inheriting L046 InP Al2O3 overcoat option_A pattern as cross-family generalization). FOURTH D-A I-III-VI NR (after V008+V001+V005). **Paper headline sample**: V006-S02 ZnCl2-treated at base composition (Ag 0.1 + In 0.4 + Ga 0.1 + S 0.8 mmol feed, In-rich) via hot-injection 150C 15 min + purification post-treatment with ZnCl2 at 0.15 mmol/mL optimum concentration. PL 640 nm (abstract + Fig 1c). PLQY 87% absolute integrating sphere Horiba Fluorolog + Quanta-Phi (Fig 3a + abstract + p.7534). FWHM 107 nm text-explicit (p.7535: 'FWHM decreased from 119 to 107 nm'). TEM D 3.3+-0.33 nm (Fig 1f inset; SAME as WT 3.3+-0.31 nm — no size growth = NOT a shell). TRPL bi-exponential: tau_ave 428.33 ns (tau1=173.01 + tau2=537.87, A1=45.80 A2=34.34 per Table 1). K_rad 2.031 us-1 (vs WT 0.945). K_non-rad 0.304 us-1 (vs WT 2.370). Bandgap E_g 2.25 eV (vs WT 2.23; SI Fig S2 — negligible 0.02 eV delta; NO bandgap change = NOT a shell). Urbach energy 137.8 meV (vs WT 149.4; Fig 3b). Exciton binding energy 319.77 meV (vs WT 76.79; SI Table S1). ZnCl2-QD T-dep PL fit requires 3-parameter model with E_c = 43.81 meV = 'ionization energy of defective states' (SI Table S1 + SI eq. S2 footnote) — consistent with defect/D-A persistence. **§C.6 = post_treatment** (Convention P pre-approved HOLD-V006-C7): shell_present_flag=0, shell_material=blank, shelling_mode=blank/N/A, postprocess_present_flag=1, system_tag=bare AgInGaS2. 6-axis why-not-shell evidence stack: (1) XRD unchanged (Fig 1d + Fig S10b; AgInS2 PDF#75-0117 + AgGaS2 PDF#75-0114 alloying reference, no new peaks, no shifts); (2) absorption/bandgap unchanged (Fig S2 + Fig S10a; E_g 2.23 vs 2.25 eV); (3) TEM size unchanged (both 3.3 nm); (4) EDS mapping Zn/Cl sparse-discrete surface-only (SI Fig S9; Ag/In/Ga/S dense lattice); (5) XPS Zn 2p3/2 1022 eV = Zn-S bonding (Fig 4c) + Cl 2p3/2 198.18 eV distinct from free ZnCl2 salt 198.9 eV = Cl⁻ X-type ligand replacing oleylamine (Fig 4d); (6) author language 'post-processing' 5× + 'post-treatment' 3× + 'passivation' 10+× in main text; no use of 'shell' to describe own work. Mechanism: Zn²⁺ Z-type ligand coordinates S surface dangling bonds + Cl⁻ X-type ligand replaces oleylamine long-chain ligand. Inherits L046 InP Al2O3 overcoat option_A base-form + postprocess_flag precedent as first I-III-VI generalization. **§C.5 = D-A** per explicit author TRPL bi-exponential fit (main p.7537 eq. 3 discussion): 'the slow decay time (tau2) corresponds to radiative donor-acceptor pair (DAP) recombination in the I-III-VI QDs [ref 37]'. Abstract 'exciton' wording (exciton binding energy, exciton dissociation inhibited, exciton annihilation suppressed) refers to photogenerated bound e-h pair (generic meaning), NOT band-edge excitonic radiative channel — no contradiction with DAP radiative assignment. Supporting evidence: broad FWHM 107-119 nm (~0.27-0.30 eV, I-III-VI D-A range); Urbach energy localized states; E_c defect state ionization in SI fit; long mu-scale lifetime (I-III-VI D-A regime vs pure excitonic 10-50 ns). caution_count=1 per §C.5 rule 2. Fourth D-A I-III-VI precedent in pilot after V008 + V001 + V005. **§C.1 stoichiometry = measured_present** via SI Table S2 XPS element atom % (ESCALAB 250Xi Al-Kα monochromatic; numeric for 4 samples at base composition: WT 8.0/32.6/0.9/58.5, ZnCl2 7.0/33.3/1.0/58.7, ZnBr2 8.4/32.0/0.8/58.8, ZnI2 8.4/31.4/1.0/59.2) + SI Fig S9 EDS spatial support. Ag+In+Ga sum essentially unchanged across all 4 treatment variants (41.5/41.3/41.2/40.8) — direct numeric evidence for author claim that ZnX2 treatment does not affect bulk cation composition. **Feed vs product Ga depletion observation** (§C.2): nominal feed Ga cation fraction = 0.1/0.6 = 16.7% vs measured product Ga atom fraction = 1.0/41.3 = 2.4% (ZnCl2-QD); product is effectively AIS with trace Ga. System_tag kept as AgInGaS2 per paper convention + paper's XRD-reference matching to AgInS2+AgGaS2 alloying (not reclassified to AgInS2). **Route = hot_injection** (canonical reuse, no INC-018): 150C + S injection after reaching set T + 15 min growth + RT cool. **INC-018 2 entries registered**: CUR-V006-001 (bare AgInGaS2 system_tag — first bare-core I-III-VI in spine), CUR-V006-002 (first I-III-VI post_treatment architecture precedent — inheriting L046 InP Al2O3 cross-family generalization). Cumulative I-III-VI pilot INC-018 = 9 (V003×1 + V008×2 + V002×0 + V004×2 + V001×0 + V005×2 + V006×2). **DUAL NR representative (Option C)**: paired with NR-V006-02 (V006-S07 620 nm 92% highest-PLQY headline). NR-V006-01 carries the headline analysis anchor (640 nm + full characterization suite); NR-V006-02 carries the paper abstract headline 92% claim (620 nm, sparse provenance, low confidence). V003 2-NR precedent (green + red-edge AgInGaS2/AgGaS2) is the closest analog for dual promotion within same system_tag. Confidence = medium (clean 8-anchor stack, full XPS + TRPL + FWHM + TEM; medium not high because post_treatment first-in-I-III-VI precedent relies on pre-approved Convention P and INC-018 decisions that are new to spine).","multi_source","0","1","0","1","XPS_numeric_atom_percent_Ag_In_Ga_S_explicit_SI_Table_S2","0","0","1","1","87","107"
"V006","I-III-VI (V-series)","NR-V006-02","V006-S07","TRC-NR-V006-02","literature_structured","AgInGaS2","hot_injection","0","0","150","15","620","620","final_purified_post_treated_solution","V006 NR #2 APPROVED (companion to NR-V006-01 under HOLD-V006-001 Option C dual NR resolution): NINTH I-III-VI family row in spine. **Paper abstract headline 92% highest-PLQY claim**: V006-S07 ZnCl2-treated at wavelength-tuned composition (Ag/In/Ga feed ratio NOT tabulated by paper; only stated as 'different components corresponding to different emitting wavelengths' main p.7539); PL peak 620 nm (SI Fig S13d 'E_m: 620 nm'); PLQY 92% (SI Fig S13d annotation 'treated PLQY: 92%' + Table 2 'This work' row 620 nm/92% + main abstract 'the highest PLQY is up to a recorded value of 92%'). Same hot-injection synthesis protocol at 150 C with ZnCl2 post-treatment per paper universality claim main p.7539: 'this post-treatment passivation strategy was suitable for AIGS QDs with any composition'. **All §C.6 + §C.7 + §C.5 decisions inherited from NR-V006-01** via composition-agnostic post-treatment mechanism claim. **Sparse direct provenance** for this specific composition (vs NR-V006-01): FWHM NOT measured (Table 1 only covers 640 nm), TEM size NOT measured (Fig 1e/f only 640 nm), TRPL NOT measured (Table 1 only 640 nm), XPS atom % NOT measured (SI Table S2 only covers base composition variants WT/ZnCl2/ZnBr2/ZnI2 at 640 nm), feed ratio Ag/In/Ga NOT tabulated anywhere in main or SI. Only 2 direct anchors for this composition (PL peak 620 + PLQY 92%); both are abstract-headline text-explicit or figure-annotated. §9.3 4-criterion rule is NOT strictly met at the single-composition level; promotion relies on the paper-abstract-headline exception (the 92% number is the paper's explicit headline claim at abstract + Table 2 + Fig S13d). **Confidence = low** (explicitly downgraded; reflects sparse direct characterization per human approval HOLD-V006-C3 Option C). **caution_count = 1** — NOT incremented for sparse provenance per human approval (confidence=low captures that concern; caution_count only counts §C.5 D-A per rule 2); explicit instruction from session: 'caution_count를 2로 올리지 마라'. **system_tag = bare AgInGaS2** (same as NR-V006-01; Convention P applied); shell_present_flag=0, postprocess_present_flag=1, shelling_mode=blank, shell_material=blank. **Route = hot_injection** (assumed same protocol per paper universality claim). **§C.5 = D-A** (inherited from base composition TRPL analysis; paper does not measure TRPL separately for 620 nm variant). **§C.1 stoichiometry = measured_unavailable_for_this_composition** (explicit provenance gap marker; differs from NR-V006-01 which is measured_present). Composition atom % fields left blank to honestly reflect the provenance gap; composition_method=XPS retained as the paper's overall technique class. Fig S13 also reports ZnCl2-treated variants at 625 nm/85%, 630 nm/70%, 660 nm/61.9% — these are raw retained (V006-S08/S09/S10) but not promoted to NR. Fig 5 halide variants ZnBr2-QD 76.2% and ZnI2-QD 54.6% at 640 nm are raw retained (V006-S03/S04). Fig S12 InCl3/GaCl3 negative controls are raw retained (V006-S05/S06). WT baseline V006-S01 is raw retained as control. **Dual NR rationale (Option C)**: NR-V006-01 captures the headline analysis anchor (640 nm, 8 anchors, medium confidence); NR-V006-02 captures the paper abstract headline claim (620 nm, 2 anchors, low confidence). V003 precedent (2 NRs at green + red-edge same system_tag AgInGaS2/AgGaS2) is the closest analog — approved for V006 Option C per human review.","multi_source","0","1","0","0","measured_unavailable_for_this_composition","0","0","1","1","92",""
"V007","I-III-VI (V-series)","NR-V007-01","V007-S06","TRC-NR-V007-01","per_paper","AgInS2/ZnS","continuous_flow_aqueous","0","0","100","15","591","","final_purified","APPROVED by human 2026-04-09. Single NR. Fig 1 representative core/shell AIS/ZnS via continuous flow aqueous. Rivaux Reiss JPCC 2022. route=continuous_flow_aqueous FIRST in spine (INC-018 CUR-V007-001 TG-V007-002). D-A DAP emission [InAg2++2VAg-] §C.5 rule 2 caution_count=1. In:Ag feed=4:1; ICP In:Ag(c/s)=3.6 Zn:In=3.0 Zn:Ag=10.6; TEM c/s 2.35nm core 1.67nm; TRPL tau_avg=1273ns tau3=1344ns(72.6%); FWHM=124nm; Stokes=570meV Eg=2.63eV. Series best QY=83% at 120C (V007-S07) +3pp within-batch T optimization not distinct claim axis. §C.6 Zn-diffusion alloy-interface note per V005 precedent. §G.10 remains canonically open. Syrris Asia 2-pump flow reactor 4mL tubular SS 1mm ID 3bar water/GSH.","closeout","1","0","0","1","measured_ICP_OES","1","0","1","1","80","124"
"V013","I-III-VI (V-series)","NR-V013-01","V013-S03","TRC-NR-V013-01","per_paper","CuInS2/ZnS","heating_up","0","0","230","9","635","","final_purified","APPROVED by human 2026-04-09. Single NR. Sample 3 binary CIS core LED champion. Wang Zhang et al. Chem Mater 2018. route=heating_up (CORRECTED from hot_injection; canonical reuse 17 L-rows). D-A DAP emission §C.5 rule 2 caution_count=1. EDS Cu0.4InS2.7. TEM core 2.9nm c/s 5.4nm. TRPL c/s 90.4(7.6%)/293.7(70.8%)/981.5(21.6%)ns tau_avg~455ns. Stokes 128nm FWHM core=128nm. INC-018=0 all canonical reuse. §C.6 alloy-core boundary: S01/S02 Zn-Cu-In-S alloy cores raw-retained NOT promoted; S03 binary CIS = NR; Zn cation exchange during shelling matches V002 pattern; canonical close NOT performed. LED FIRST I-III-VI: EQE 7.8% lum 4490cd/m2 CE 8.3cd/A PE 6.6lm/W EL 640nm T50 180min@3V HOMO -5.81 LUMO -3.85. 1yr 81->77% QY. §G: none closed.","closeout","1","0","0","1","measured_EDS","0","0","1","1","81",""
"V010","I-III-VI (V-series)","NR-V010-01","V010-S07-TBP","TRC-NR-V010-01","per_paper","AgInGaS2/GaSx","heating_up","0","0","150","30","518","","final_purified","APPROVED human 2026-04-09. Single NR V010-S07-TBP 0.25:1+TBP. Hoisang Uematsu Torimoto Kuwabata InorgChem 2021. route=heating_up DTC Ga(DDTC)3 OLA 150C. Shell GaSy amorphous (GaSx operational reuse from V004; canonical close NOT performed). Post TBP RT 2h Convention P shell+post coexistence FIRST in spine. EXCITONIC band-edge FWHM 32-42nm caution=0 §C.5 rule 1. 5th excitonic I-III-VI. QY 68% (abstract up to 68%). SI alternate 76.2% (0.5:1+TBP Fig S15) NOT promoted. ICP core Ag1.00In0.82Ga3.33S7.70 c/s Ag1.00In0.44Ga1.16S2.85 shell Ga:S 1:1.42. Eg 2.33eV. TBP recovery 23→56% Fig7c/d. TRPL 0.5:1 c/s tau1=17ns tau2=82ns (proxy band-edge confirmation). INC-018=0. §G.7 gains data stays open.","closeout","1","1","0","1","measured_ICP_AES","0","0","1","0","",""
"V009","I-III-VI (V-series)","NR-V009-01","V009-S03","TRC-NR-V009-01","per_paper","AgInS2/ZnS","batch_aqueous","0","0","120","60","563","","final_purified","APPROVED human 2026-04-09. Single NR V009-S03 Ag:In 1:4. Kang Pan JPCC 2015. route=batch_aqueous FIRST in spine (INC-018 CUR-V009-001 TG-V009-002): 5L pressure cooker 120C/180kPa 1h batch + 80C/1h shell. 3rd AIS/ZnS (V005+V007+V009). 3rd aqueous sub-route. D-A DAP explicit caution=1. QY 39.1% PL 563nm FWHM 69nm. TEM 2.88nm core 2.43nm. TRPL biexp avg=243.8ns. EDS core 1:4.02:6.18 c/s 1:2.96:5.53:10.78. Gelatin+TGA ligand (NH4)2S sulfur. Scale-up 4L ~3g/batch 35RMB. §G none closed.","closeout","1","0","0","1","measured_EDS","0","0","1","1","39.1","69"
"V015","I-III-VI (V-series)","NR-V015-01","V015-S04","TRC-NR-V015-01","per_paper","AgZnInS/ZnS","cation_exchange_multistep","0","0","100","120","483","","final_purified","APPROVED human 2026-04-09. §C.4 FIRST ACTIVATION. Single NR V015-S04 AZIS/ZnS sequential 3rd Zn. Song et al ACS AMI 2016. system_tag=AgZnInS/ZnS FIRST AZIS (INC-018). route=cation_exchange_multistep FIRST CE (INC-018). 4-stage lineage: Ag2S→AIS→AIS/ZnS→AZIS/ZnS ICP per stage. PL 483nm QY 44%. FWHM blank. No lifetime. D-A/ambiguous cc=1. ICP [Zn]/[Ag+In]=0.87:0.13. shelling_mode cation_exchange_shelling DEFERRED not committed. V014 was raw-only; V015 normalized because PL+QY tabulated(SI Table S1)+representative clear. §G.4/G.5 not closed. INC-018 cumulative=13.","closeout","1","0","0","1","measured_ICP","0","0","1","1","44",""
"V012","I-III-VI (V-series)","NR-V012-01","V012-S03","TRC-NR-V012-01","per_paper","AgInS2","hydrothermal","0","0","110","420","600","","final_purified","APPROVED human 2026-04-09. Bare AIS. Hu et al J.Lumin 2018. route=hydrothermal FIRST (autoclave 110C/7h). systag=AgInS2 bare FIRST bare AIS. INC-018=2. QY 21.6% text-explicit. PL ~600nm figure-est medium. FWHM blank. τ_avg 373.6ns Table 2. EDS Ag0.432In1.568S2. TEM ~3.0nm. D-A cc=1. GSH+SC ligand Na2S pH 8. AIS 4th paper 4 routes. V014 lesson: QY text+rep clear=normalized possible. §G none closed. INC-018 cumulative=15.","closeout","0","0","0","1","measured_EDS","0","0","1","1","21.6",""
"V017","I-III-VI (V-series)","NR-V017-01","V017-S02","TRC-NR-V017-01","per_paper","CuInS2/ZnSeS","hot_injection","0","0","210","15","580","642","final_purified","APPROVED human 2026-04-09. CuInS2/ZnSeS CAS QD. Ghosh Mandal et al JPC Lett 2021. route=hot_injection canonical reuse. systag=CuInS2/ZnSeS NEW (first ZnSeS alloy shell). shell_material=ZnSeS NEW (first ternary alloy shell). INC-018=2. QY 96% near-unity (highest I-III-VI pilot). PL 580nm SI Table S3. FWHM 110nm. τ_avg 249.5ns. TEM 3.28nm. D-A cc=1. Identity resolved: scouting unknown → CIS family. §G none closed. INC-018 cumulative=17.","closeout","1","0","0","1","measured_EDS_qualitative","0","0","1","1","96","110"
"V011","I-III-VI (V-series)","NR-V011-01","V011-S03","TRC-NR-V011-01","per_paper","AgInS2/ZnS","aqueous_reflux","0","0","100","120","565","","final_purified","APPROVED human 2026-04-09. ZAIS alloy (AIS+ZnS cationic interdiffusion). Regulacio et al Nanoscale 2013. route=aqueous_reflux NEW (100C open-air water PAA+MAA). systag=AgInS2/ZnS reuse (V005/V007/V009). INC-018=1 (route). QY 20% text-explicit. PL ~565nm text+figure. FWHM blank. τ ~132ns. D-A cc=1. Borderline Case A: QY text + rep clear. V014 lesson. shell_ambiguity=1 alloy. §G none closed. INC-018 cumulative=18.","closeout","1","0","1","1","measured_EDX","0","0","0","1","20",""
"V016","I-III-VI (V-series)","NR-V016-01","V016-S03","TRC-NR-V016-01","per_paper","AgInSe2/ZnSe","aqueous_hot_injection","0","0","90","30","650","","final_purified","APPROVED human 2026-04-10. AgInSe2/ZnSe FIRST SELENIDE I-III-VI. Che Wang Li et al JCIS 2016. route=aqueous_hot_injection NEW (NaHSe 90C + syringe pump ZnSe 80C/3h). systag=AgInSe2/ZnSe NEW. shell=ZnSe NEW for I-III-VI. INC-018=3. QY 31±1.6% text-explicit. PL ~650nm figure-estimated medium. FWHM blank. τ blank. TEM 3.9nm. D-A cc=1. Main-only paper (no SI). V014 lesson. §G none closed. INC-018 cumulative=21.","closeout","1","0","0","1","feed_nominal","0","1","1","1","31",""
"V018","I-III-VI (V-series)","NR-V018-01","V018-S05","TRC-NR-NR-V018-01","per_paper","AgInGaS2/AgGaS2","hot_injection","0","0","280","","528","","final_purified","APPROVED human 2026-04-10. Single NR. Kim Channa Lee et al Chem Eng J 2024 486 150219. AgInGaS2/AgGaS2 (AIGS/AGS) core/shell QD. GREEN EMITTER QY 95%. Route=hot_injection canonical reuse. Shell=AgGaS2 crystalline heteroepitaxial (reuse from V003). In-situ TOP surface treatment. system_tag=AgInGaS2/AgGaS2 REUSE. INC-018=0. PL 528nm text. QY 95% text. FWHM 33nm text. Excitonic band-edge cc=0. Representative=AIGS 2 (280C) highest QY.","main_text","1","0","0","1","measured_ICP_figure","0","0","1","0","95","33"
"V019","I-III-VI (V-series)","NR-V019-01","V019-S02","TRC-NR-NR-V019-01","per_paper","AgZnInS","aqueous_direct","0","0","100","90","555","","final_purified","APPROVED human 2026-04-10. Single NR. Mrad et al Inorg Chem 2020 59 6220. AgZnInS (AIZS) alloy QD. AZIS REINFORCEMENT 2nd after V015. Route=aqueous_direct NEW INC-018=1. system_tag=AgZnInS REUSE. PL ~555nm text ca. medium. QY 65% relative text (57% absolute). FWHM ~110nm text ca. medium. D-A cc=1. REPRESENTATIVE CHOICE HUMAN-LOCKED: BULK AIZS Ag/In=1/5 QY 65% is official NR. Paper reports QY 78% for size-selective precipitation best fraction (V019-S03) but this is SUPPORTING BRANCH ONLY excluded from NR anchor to avoid overstating recipe performance.","main_text","0","0","0","1","measured_EDX_XPS","0","0","1","1","65","110"
"V022","I-III-VI (V-series)","NR-V022-01","V022-S02","TRC-NR-NR-V022-01","per_paper","CuInS2/ZnS","aqueous_heating","0","0","95","40","565","","final_purified","APPROVED human 2026-04-10. Single NR. Chen Li Huang Pan Inorg Chem 2013 52 7819. CuInS2/ZnS core/shell aqueous QD. CIS AQUEOUS GAP FILL — first aqueous route for CIS family. Route=aqueous_heating NEW (INC-018=1). system_tag=CuInS2/ZnS REUSE. QY 38% text-explicit (abstract+body). PL ~565nm medium confidence (Cu/In=1:4 from composition trend). FWHM blank (absent from paper+SI). tau_1/e 543ns SI Fig S1. TEM core 2.1nm SI IV. EDS Table S1 tabulated (5 Cu/In x 3 shell). D-A emission cc=1 (broad PL + long tau). Communication 3pp + SI 7pp = 10pp total. Representative Cu/In=1:4 HUMAN-LOCKED from SI typical synthesis.","closeout","1","0","0","1","measured_EDS","0","0","1","1","",""
"V023","I-III-VI (V-series)","NR-V023-01","V023-S03","TRC-NR-NR-V023-01","per_paper","CuGaS2/ZnS","hot_injection","0","0","190","4","570","","final_purified","APPROVED human 2026-04-10. Single NR. Hase Iso Isobe J Mater Chem C 2022 10 3523. CuGaS2/ZnS core/shell QD. FIRST CuGaS2 FAMILY IN SPINE. Cu/Ga=1/10 representative (highest PLQY 73% absolute integrating sphere). Route=hot_injection REUSE. system_tag=CuGaS2/ZnS NEW (INC-018=1). PL 570nm Table 1 high. QY 73% absolute Table 1+text high. FWHM 119nm Table 1 high. TEM 2.40+/-0.38nm Table 1. Eg 3.08eV Table 1. D-A emission (Cu vacancy defect) cc=1. Two-step ZnS shell (220C 30min + 250C 60min). Bandgap-tuned fluorescent QDs for LDS/LSC PV applications. Recovered true 73% QY paper replacing earlier V021 misattribution.","closeout","1","0","0","1","measured_XRF","0","0","1","1","",""
"V024","I-III-VI (V-series)","NR-V024-01","V024-S06","TRC-NR-NR-V024-01","per_paper","CuGaS2/ZnS","heating_up","0","0","240","5","486","","final_purified","APPROVED human 2026-04-10. Single NR. Lohar Abdul Haque Jadhav Sagdeo et al JPC C 2025 129 10539. CuGaS2/ZnS core/shell QD. Cu vacancy defect engineering narrows FWHM. Cu/Ga=1/8 representative CGSZ-1/8 (highest PLQY 94.9% corrected reabsorption). Route=heating_up core 240C 5min + 2-step ZnS shell 240C 75+30min. system_tag=CuGaS2/ZnS REUSE from V023. INC-018=0. PL 486nm (2.55eV) Table 2 high. QY 94.9% corrected text p.4 high. FWHM 71nm text / 153meV Table 2 high. TEM 4.64nm SI Fig S3c. Eg 2.69eV Tauc plot. Stokes shift 399meV. Urbach energy 127meV. D-A emission (Cu vacancy VCu) cc=1. CuGaS2 family reinforcement after V023.","closeout","1","0","0","1","measured_ICP","0","0","1","1","","71"
"V032","I-III-VI (V-series)","NR-V032-01","V032-S02","TRC-NR-NR-V032-01","per_paper","CuGaInS2/ZnS","hot_injection","0","0","180","5","630","","final_purified","APPROVED human 2026-04-10. Single NR. Zhi Tong You Channa Li Wu Selopal Wang Solar RRL 2023 7 2300641. CuGaInS2/ZnS core/shell QD. FIRST CuGaInS2 (QUINARY) FAMILY IN SPINE. CGIS/ZnS representative (highest PLQY 94.6% absolute integrating sphere). Route=hot_injection S injection at 180C + stepwise ZnS shell 210-250C. system_tag=CuGaInS2/ZnS NEW (INC-018=1). PL 630nm text+Fig3a high. QY 94.6% text+Fig3f+SI Fig S4d high. FWHM blank (not reported numerically). tau_avg 516ns Fig3e+Table S1. TEM 2.2+/-0.4nm Fig1e. Eg 2.7eV Tauc Fig3c. Stokes shift 0.73eV SI Fig S2. D-A emission cc=1. Tandem LSC application secondary. Dual system paper: CGS/ZnS (65.4% secondary) + CGIS/ZnS (94.6% primary).","closeout","1","0","0","1","measured_XPS","0","0","1","1","94.6",""
"V026","I-III-VI (V-series)","NR-V026-01","V026-S7","TRC-NR-NR-V026-01","per_paper","CuInS2/ZnS","hot_injection","0","0","230","90","668","","final_purified","APPROVED human 2026-04-10. Single NR. Tan Iso Isobe ACS Appl Opt Mater 2026 4 588. CuInS2/ZnS core/shell QD. S7 representative (highest PLQY 82.3% in toluene DDT-capped). Route=hot_injection precursor thermal decomposition 230C 90min core + 2 slow ZnS injections 230C 60min shell. system_tag=CuInS2/ZnS REUSE. INC-018=0. PL 668nm Table 2 high. QY 82.3% Table 2 high. FWHM 120nm Table 2 high. Core diameter 2.02nm Eg calc. Eg 1.94eV Table 2. tau_avg 318ns Table 3. D-A emission cc=1. MPA ligand exchange variant S9 yields 40.3% QY in PBS aqueous (postprocess_present_flag=1). Cu/In=1/1 feed. Systematic 7-sample optimization Table 2. Sensing application secondary.","closeout","1","1","0","1","feed_nominal","0","1","1","1","",""
"V025","I-III-VI (V-series)","NR-V025-01","V025-S09","TRC-NR-NR-V025-01","per_paper","CuInSe2","hot_injection","0","0","285","10","","","final_purified","APPROVED human 2026-04-10. Single NR. Yarema Bozyigit Rousseau Nowack Yarema Heiss Wood Chem Mater 2013 25 4155. CuInSe2-based colloidal NCs. FIRST CuInSe2 IN SPINE — selenide CIS gap fill. V025-S09 representative (ZnSe+ZnS double shell ~60% QY relative). Route=hot_injection silylamide-promoted at 285C. system_tag=CuInSe2 NEW (INC-018=1). PL peak not text-explicit (figure: NIR range 700-1200nm size-dependent). QY ~60% text p.4 relative to Rhodamine 6G. FWHM not tabulated (figure estimate ~150nm low confidence). Size ~10nm tetrahedral. Eg 1.3-2.1eV size-dependent. D-A emission cc=1. Table 1 = EDX composition only. Optical data text+figure not tabulated — weaker data quality than table-driven papers.","closeout","1","0","0","1","measured_EDX","0","0","1","1","",""
"V027","I-III-VI (V-series)","NR-V027-01","V027-CGS-3ZnS-240","TRC-NR-NR-V027-01","per_paper","CuGaS2/ZnS","heating_up","0","0","240","5","480","","final_purified","APPROVED human 2026-04-10. Single NR. Kim Kim Kim Kim Jang ACS Appl Nano Mater 2025 8 18897. CuGaS2/ZnS core/shell QD. CuGaS2 shell-engineering reinforcement. CGS/3ZnS at 240C representative (highest QY 60.4%). Route=heating_up core 240C 5min + 3 stepwise ZnS 240C 75+30+60min. system_tag=CuGaS2/ZnS REUSE. INC-018=0. PL dual-band ~480nm (CB-VCu) + ~600nm (DAP) text+Fig2b high. QY 60.4% text p.3 high. FWHM 279nm text p.5 (broadband dual emission). TEM core 1.9nm total 3.9nm SI Fig S4. Eg 3.02eV SI Fig S8. Cu:Ga=1:8 ICP-OES Table S1. D-A emission (dual radiative recombination centers) cc=1. CRI 92 for WLED application. 3 shell x 3 temp systematic matrix.","closeout","1","0","0","1","measured_ICP","0","0","1","1","",""
"V030","I-III-VI (V-series)","NR-V030-01","V030-S08","TRC-NR-NR-V030-01","per_paper","CuInS2/ZnS","heating_up","0","0","225","30","","","final_purified","APPROVED human 2026-04-10. Single NR. Qi Wang Wang Wu Li J Mater Chem C 2016 4 1895. CuInS2/ZnS core/shell QD. CIS NIR extension. V030-S08 representative (CuInS2/ZnS QY 40.1% six-fold enhancement from core 8.7%). Route=heating_up one-pot thermolysis indium stearate 225C. system_tag=CuInS2/ZnS REUSE. INC-018=0. PL 656nm text (blue-shifted from 743nm core after ZnS). QY 40.1% text+Fig5 high. FWHM ~150nm text p.3 medium (approximate). tau_avg 318ns Table 2. TEM ~3.1nm. D-A emission cc=1. NIR tunable 693-835nm core series. Lower-tier QY but fills CIS NIR extension gap. [HALLUC-PATCH: PL 656→blank. Paper reports CuInS2 PL range 693-835nm; 656 not found. caution_count +1.]","closeout","1","0","0","1","measured_EDX","0","0","1","2","",""
"V029","I-III-VI (V-series)","NR-V029-01","V029-S03","TRC-NR-NR-V029-01","per_paper","AgZnInS","hot_injection","0","0","220","30","501","","final_purified","APPROVED human 2026-04-10. DUAL-NR paper (NR-V029-01 of 2). Cross-system_tag dual-NR by explicit user approval (3rd positive precedent). Yoon Ji Oh Ko Hee Yoo Do ACS AMI 2015 7 7342. ZAIS (Zn-Ag-In-S) alloy QD green emitter. V029-S03 representative (author-selected for WLED green; QY 61% (0.61 fraction) 501nm FWHM 81nm Table 2). Route=hot_injection AIS core + multi-step ZnS alloying at 220C. system_tag=AgZnInS REUSE from V015/V019. INC-018=0 for this row. Architecture=alloy (solid solution not discrete core/shell). D-A emission cc=1. TEM 3.9nm. 9pp main_only (no SI). V029-S02 (210C 75% QY) has higher QY but V029-S03 is author-selected champion.","closeout","0","0","0","1","feed_nominal","0","0","1","1","",""
"V029","I-III-VI (V-series)","NR-V029-02","V029-S07","TRC-NR-NR-V029-02","per_paper","CuZnInS","hot_injection","0","0","230","30","606","","final_purified","APPROVED human 2026-04-10. DUAL-NR paper (NR-V029-02 of 2). Cross-system_tag dual-NR by explicit user approval (3rd positive precedent). Yoon Ji Oh Ko Hee Yoo Do ACS AMI 2015 7 7342. ZCIS (Zn-Cu-In-S) alloy QD red emitter. FIRST CuZnInS (CZIS) ENTRY IN SPINE. V029-S07 representative (author-selected for WLED red; QY 53% (0.53 fraction) 606nm FWHM 106nm Table 2). Route=hot_injection CIS core + multi-step ZnS alloying at 230C. system_tag=CuZnInS NEW (INC-018=1). Architecture=alloy (solid solution not discrete core/shell). D-A emission cc=1. TEM 4.4nm. V029-S08 (240C 57% QY) has higher QY but V029-S07 is author-selected champion.","closeout","0","0","0","1","feed_nominal","0","0","1","1","",""
"V049","I-III-VI (V-series)","NR-V049-01","V049-S04","NTR-V049-01","literature_structured","AgInS2/ZnS","solvothermal","0","0","200","20","653","","solution","Table 1 AIS/5ML-ZnS. All metrics tabulated. VAL-001 lifetime non-blocking.","closeout","1","0","0","1","feed_molar","0","0","1","0","",""
"V044","I-III-VI (V-series)","NR-V044-01","V044-C1CS2-GSH","NTR-V044-01","literature_structured","AgInS2/ZnS","microwave","0","0","100","50","670","","solution","SI Table S1 C1-CS2 GSH. PL ~670nm figure-estimated. QY 65% and FWHM 229nm tabulated.","closeout","1","0","0","1","feed_molar","0","0","1","1","",""
"V039","I-III-VI (V-series)","NR-V039-01","V039-S07","NTR-V039-01","literature_structured","CuZnInS/ZnS","heating_up","0","0","230","1","560","","solution","ZCIS(1:4)/ZnS. QY 73% Table 1. PL ~560nm Fig 3k (human-approved). FWHM ~90nm text. tau_avg 359ns. Recovered DOI paper.","closeout","1","1","0","1","feed_molar","0","0","1","1","",""
"V057","I-III-VI (V-series)","NR-V057-01","V057-S05","NTR-V057-01","literature_structured","Mn:AgZnInS/ZnS","heating_up","0","0","180","20","604","","solution","Mn band 604nm (Option B). Host 498nm context only. Total QY 42.4%. Mn FWHM 76nm. Dual-emission: single NR Mn-band only. INC-018=2 new Mn:AZIS/ZnS.","closeout","1","0","0","1","feed_molar","0","0","1","1","",""
"V041","I-III-VI (V-series)","NR-V041-01","V041-S03","NTR-V041-01","literature_structured","CuZnInSe/ZnS","microwave_aqueous","0","0","","7","650","","solution","CIZSe/ZnS Zn:Cu=0.5. QY 54% Table 1. PL ~686nm SI Fig S6b (fig-est). FWHM ~125nm text. tau_avg 515ns. First selenide quaternary. INC-018=2 new system_tag+route.","closeout","1","0","0","1","feed_molar","0","0","1","3","",""
"V051","I-III-VI (V-series)","NR-V051-01","V051-S03","NTR-V051-01","literature_figure_primary","AgInS2","hot_injection","0","0","110","","642","","solution","Bare AIS Ag/In=1/4 110C tetragonal. QY ~62% fig-est. PL ~642nm fig-est. FWHM ~110nm text-est. Borderline Case_A human-approved. No shell. tau_avg 353ns Table 1. INC-018=1 bare AIS high-QY.","closeout","0","0","0","1","feed_molar","0","0","0","2","",""
"V062","I-III-VI (V-series)","NR-V062-01","V062-S04","NTR-V062-01","literature_structured","Mn:CIS/ZnS","hot_injection","0","0","280","","610","557","solution","Mn-doped CIS/ZnS hot_injection. Mn2+ d-d emission 610nm. PLQY 66% FWHM 80nm (abstract+text). tau_avg 3.78ms Mn d-d. Nominal 2.25 mol% Mn Cu:In=1/2. Shell time unknown (H-V062-001). INC-018=1 new Mn-doped shell material. Undoped 557nm 40% context.","closeout","1","0","0","1","feed_molar","0","0","1","1","66","80"
"V066","I-III-VI (V-series)","NR-V066-01","V066-S07","NTR-V066-01","literature_structured","ZAIS/ZIS/ZnS","hot_injection","0","0","250","","501","","solution","ZAIS/ZIS/ZnS triple-shell HZAD-modified 2nd alloy 250C. PLQY 87% PL 501nm FWHM 86nm Table2. LE 154 lm/W EQE 37% dual-color DC-LED. Size 3.00nm Fig3i. INC-018=2 new system_tag ZAIS/ZIS/ZnS + new shell_material ZIS inner-shell. LZS/LZAD precursor amounts partial (FLAG-N02).","closeout","1","0","0","1","feed_molar","0","0","1","1","87","86"
"V075","I-III-VI (V-series)","NR-V075-01","V075-S04","NTR-V075-01","literature_structured","CIS/ZnS","hot_injection","0","0","130","","530","640","solution","S-CIS/ZnS3 low-T 130C S-OAm route 3x ZnS shelling. Table1 PL 530 QY 85 size 4.8 tau 989.2ns. FWHM unknown (caution). WITHDRAWN-HISTORY: JALCOM 2020/155439 withdrawn predecessor; current PDF is formal 2021 version (vol851). withdrawn_predecessor=true mandatory flag. INC-018=0 standard CIS/ZnS.","closeout","1","0","0","1","feed_molar","0","0","1","2","",""
"V076","I-III-VI (V-series)","NR-V076-01","V076-S03","NTR-V076-01","literature_figure_primary","CIS/ZnS","hot_injection","0","0","240","480","554","","solution","CIS2-8h multi-shell ZnS/ZnS. QY 76% Fig1a. PL ~554nm Fig1b figure-estimated. Size 4.04nm Fig1f. FWHM ~90nm text broad (unknown numeric). Device EQE 1.56%. Shell 240C 8h. INC-018=0 CIS/ZnS architecture variant.","closeout","1","0","0","1","feed_molar","0","0","1","2","",""
"V080","I-III-VI (V-series)","NR-V080-01","V080-S03","NTR-V080-01","literature_structured","CIS/ZnS","hot_injection","0","0","70","420","559","","solution","CIS/ZnS/ZnS CSS Cu:In=1:4 DDT solvent dual-role. QE 80% abstract PL 559nm. Size 4.3nm TEM. FWHM unknown. LED CRI 73 CCT 6140K efficacy 81.3 lm/W. ZnI2 amounts FLAG-01. INC-018=0 CSS architecture variant of CIS/ZnS.","closeout","1","0","0","1","feed_molar","0","0","1","1","",""
"V058","I-III-VI (V-series)","NR-V058-01","V058-S04","NTR-V058-01","literature_structured","CZIS/ZnS","hot_injection","0","0","240","15","608","657","solution","CZIS/ZnS core/shell 15 min shell growth at 240C (hold H-V058-002 resolved 2026-04-11). Table 2 PL 608nm PLQY 77 percent (paper QY champion). FWHM unknown caution. tau_avg 272 ns. Hot injection two-step CIS core then ZnS shell 2 mmol Zn. Blue-shift 657 to 608 nm via ZnS coating. Previous 45 min assumption (QY 63 percent) was corrected by hold resolution because Table 2 explicitly shows 15 min as QY peak. INC-018=0 standard CZIS/ZnS hot_injection.","closeout","1","0","0","1","feed_molar","0","0","1","1","77",""
"V064","I-III-VI (V-series)","NR-V064-01","V064-S01","NTR-V064-01","literature_structured","CZIS/ZnS","hot_injection","0","0","210","40","619","","solution","CZIS/ZnS Zn:Cu=1.8 no TOP:S (HOLD-V064-002 resolved 2026-04-11 Option A selected). Fig 2e PLQY 48 percent highest absolute in 8-sample series; Fig 2b PL 619 nm. FWHM unknown caution. Size ~3 nm approximate Fig.SI1. T_core 180C 60 min core, T_shell 210C 40 min. DDT+OlAm ligand in ODE solvent. Cu:In=1:10. INC-018=0 standard CZIS/ZnS hot_injection. V064-S08 (Zn:Cu=11+TOP:S 37 percent LED prototype) demoted to comparison; Option A chosen per session-wide highest-QY criterion.","closeout","1","0","0","1","feed_molar","0","0","1","1","48",""
"V077","I-III-VI (V-series)","NR-V077-01","V077-S03","NTR-V077-01","literature_figure_primary","CIS/ZnS","hot_injection","0","0","220","60","600","","solution","CIS/ZnS hot_injection Zn/Cu=8 DDT dual role core 60 min at 240C shell 60 min at 220C. QY LOCKED 65.5 percent (Fig 5C experimentally verified maximum). Abstract up-to-80 percent claim EXPLICITLY REJECTED per V014 lesson and Convention P because not supported by any figure or table. PL ~600 nm Fig 5B figure-estimated caution. FWHM unknown caution. tau_avg 162.5 ns Table 3. DDT is both ligand and S source. INC-018=0 standard CIS/ZnS. hold resolution 2026-04-11 locked QY 65.5 percent as committed value.","closeout","1","0","0","1","feed_molar","0","0","1","2","",""
"V091","I-III-VI (V-series)","NR-V091-01","V091-S22","NTR-V091-01","literature_structured","AgInS2","aqueous","0","0","100","180","599","","solution","V091-S22 AIS-8 fr1 composition champion per SI Table S1 N=1. Ag/In=1:8 ratio. E_PL 2.07 eV (PL 599 nm); FWHM derived from w_PL 305 meV; tau_PL 370 ns; kr 0.77e6 knr 1.94e6 s-1; PLQY 29 percent. Aqueous GSH synthesis 100C boiling water bath 180 min; 2-propanol size fractionation. AFM size 1.86 nm (Table S9). Multi-composition champion commitment: one of 6 NRs per Option C approval; AIS-8 family champion fraction.","closeout","0","0","0","1","feed_molar","0","0","1","1","29","88.3"
"V091","I-III-VI (V-series)","NR-V091-02","V091-S11","NTR-V091-02","literature_structured","AgInS2","aqueous","0","0","100","180","620","","solution","V091-S11 AIS-4 fr5 composition champion per SI Table S2 N=5 (SI-corrected from prior provisional fr6 32 percent figure-read). Ag/In=1:4 ratio. E_PL 2.00 eV (PL 620 nm); FWHM derived from w_PL 310 meV; tau_PL 492 ns; kr 0.72e6 knr 1.31e6 s-1; PLQY 35 percent. AFM vol size 1.11 nm (Table S8). Multi-composition champion commitment: one of 6 NRs per Option C approval; AIS-4 family champion fraction.","closeout","0","0","0","1","feed_molar","0","0","1","1","35","96.1"
"V091","I-III-VI (V-series)","NR-V091-03","V091-S21","NTR-V091-03","literature_structured","AgInS2","aqueous","0","0","100","180","633","","solution","V091-S21 AIS-3 fr5 composition champion per SI Table S3 N=5. Ag/In=1:3 ratio (most Ag-rich AIS series). E_PL 1.96 eV (PL 633 nm); FWHM derived from w_PL 330 meV; tau_PL 535 ns; kr 0.65e6 knr 1.22e6 s-1; PLQY 35 percent. AFM vol size 1.47 nm (Table S7). Multi-composition champion commitment: one of 6 NRs per Option C approval; AIS-3 family champion fraction.","closeout","0","0","0","1","feed_molar","0","0","1","1","35","106.5"
"V091","I-III-VI (V-series)","NR-V091-04","V091-S25","NTR-V091-04","literature_structured","AgInS2/ZnS","aqueous","0","0","100","10","579","","solution","V091-S25 ZAIS-8 fr1 composition champion per SI Table S4 N=1. Core AIS-8 (Ag/In=1:8) with ZnS shell via Zn-NH3-GSH complex 100C 10 min. E_PL 2.14 eV (PL 579 nm); FWHM derived from w_PL 345 meV; tau_PL 464 ns; kr 0.94e6 knr 1.21e6 s-1; PLQY 44 percent. ZnS shelling boosts QY from AIS-8 29 to ZAIS-8 44 percent (1.5x). Multi-composition champion commitment: one of 6 NRs per Option C approval; ZAIS-8 family champion.","closeout","1","0","0","1","feed_molar","0","0","1","1","44","93.4"
"V091","I-III-VI (V-series)","NR-V091-05","V091-S24","NTR-V091-05","literature_structured","AgInS2/ZnS","aqueous","0","0","100","10","585","","solution","V091-S24 ZAIS-4 fr7 composition champion AND OVERALL PAPER CHAMPION per SI Table S5 N=7. Core AIS-4 (Ag/In=1:4) with ZnS shell via Zn-NH3-GSH complex 100C 10 min. E_PL 2.12 eV (PL 585 nm); FWHM derived from w_PL 330 meV; tau_PL 426 ns; kr 1.32e6 knr 1.03e6 s-1; PLQY 56 percent (HIGHEST across all 75 tabulated fractions in paper). ZnS shelling boosts QY from AIS-4 35 to ZAIS-4 56 percent (1.6x). Multi-composition champion commitment: one of 6 NRs per Option C approval; also paper overall QY champion.","closeout","1","0","0","1","feed_molar","0","0","1","1","56","91"
"V091","I-III-VI (V-series)","NR-V091-06","V091-S23","NTR-V091-06","literature_structured","AgInS2/ZnS","aqueous","0","0","100","10","588","","solution","V091-S23 ZAIS-3 fr8 composition champion per SI Table S6 N=8. Core AIS-3 (Ag/In=1:3) with ZnS shell via Zn-NH3-GSH complex 100C 10 min. E_PL 2.11 eV (PL 588 nm); FWHM derived from w_PL 350 meV; tau_PL 433 ns; kr 1.11e6 knr 1.20e6 s-1; PLQY 48 percent. ZnS shelling boosts QY from AIS-3 35 to ZAIS-3 48 percent (1.4x). Multi-composition champion commitment: one of 6 NRs per Option C approval; ZAIS-3 family champion.","closeout","1","0","0","1","feed_molar","0","0","1","1","48","97.5"
"V065","I-III-VI (V-series)","NR-V065-01","V065-S05","NTR-V065-01","literature_structured","Mn:CZIS/ZnS","hot_injection","0","0","230","15","605","","solution","V065-S05 Mn:CZIS/ZnS at Mn/Zn=1/32 Cu/Zn optimized low (0.0125 mmol Cu). APPROVED REPRESENTATIVE per Option A Mn-axis decision. QY 33 percent (Table 2 Mn variation maximum); PL 605 nm Mn2+ d-d emission; tau_avg 3.18 ms (bi-exponential). FWHM unknown caution. Size 3-5 nm. Nucleation doping hot injection: 140C precursor vacuum + 210C N2 + S/Mn injection + 230C ZnS shell with Zn(Ac)2 + DDT. OA/DDT/ODE ligand system. Biotin-avidin time-gated fluorescence sensing application. INC-018=1 new Mn-doped CZIS/ZnS system_tag distinct from V062 Mn-doped CIS-ZnS. Cu axis alternative (V065-S04 Cu/Zn=1/8 22.37 percent tau 1.88 ms) rejected per Option A.","closeout","1","0","0","1","feed_molar","0","0","1","1","33",""
"V067","I-III-VI (V-series)","NR-V067-01","V067-S05","NTR-V067-01","literature_structured","AgZnInS","thiacetamide","0","0","180","30","721","","solution","V067-S05 AZIS D-1 thiacetamide-route champion. APPROVED REPRESENTATIVE per Option A Method D decision. QY 73 percent (Table extended Method 2 D-1 champion); PL 721 nm NIR range; FWHM unknown caution. NEW ROUTE LABEL 'thiacetamide' APPROVED this session as human lock for first thiacetamide-based AZIS synthesis in pipeline. System_tag AZIS (AgZnInS). INC-018=1 new route label thiacetamide. Thiacetamide sulfur source has slower decomposition than DDT allowing finer nucleation control. 14 percentage point QY advantage over DDT-based A-4 champion (rejected alternative 59 percent). 11-MPA post-synthesis ligand exchange for water solubility. Method A DDT route A-4 59 percent rejected per Option A selection. RSC main_only paper.","closeout","0","0","0","1","feed_molar","0","0","1","1","73",""
"V071","I-III-VI (V-series)","NR-V071-01","V071-S02","NTR-V071-01","literature_structured","Mn:AgZnInS/ZnS","heating_up","0","0","210","60","590","530","solution","V071-S02 Mn:AZIS/ZnS at 0.5 percent Mn (Mn band representative per V057-style single-NR handling). APPROVED REPRESENTATIVE per Option A V057 precedent. PL 590 nm Mn2+ d-d emission (committed band); host band 530 nm context only NOT a second NR. PLQY ~20 percent (Mn band dominated Table 1 normalized intensity 1.0 at 0.5 percent Mn); host 0.43 normalized (reduced from 1.0 in undoped AZIS/ZnS 50.3 percent). FWHM unknown caution. Size 3.16 nm TEM smaller than undoped 3.73 nm indicating Mn incorporation affects crystallization. Heating up method 180C 60 min core + 210C alloy formation + ZnS shell. WLED2 device CCT 6512K CRI 89 best WLED performance. INC-018=2 new Mn:AgZnInS/ZnS system_tag plus Mn-doping vocabulary (similar to V057). Undoped AZIS/ZnS 50.3 percent (rejected alternative per V057-style Mn dual-emission approach).","closeout","1","0","0","1","feed_molar","0","0","1","1","20",""
