Repository: wonbuilds/InP_QD_project_JCIM

# InP QD Literature-Mining Project (JCIM)

Analysis code, processed data, and figures for the JCIM submission **"External
Compatibility and Interpretable Structure–Property Analysis of an LLM-Curated InP
Quantum-Dot Synthesis Corpus under Leakage-Aware Evaluation"** (Yoo).

This repository is the **reproducible analysis package** for that manuscript: it
cross-validates an LLM-curated InP quantum-dot synthesis corpus (132 records / 52
papers) against the manually curated reference of Nguyen et al. (*Chem. Mater.*
2022, 34, 6296), fits leakage-aware (paper-level GroupKFold) interpretable models
of emission/QY/FWHM/shell architecture, and prioritizes candidate synthesis
recipes.

File: data/from_dd/normalized_representatives_248NR.csv (part 6 of 8)
"paper_id","corpus","recipe_id","sample_id","normalization_trace_id","data_quality_tier","system_tag","route","unknown_route_flag","route_inferred_flag","T_growth_C","time_min","PL_peak_nm_final","PL_peak_nm_core","measurement_state","notes_text","stage_source","shell_present_flag","postprocess_present_flag","shell_presence_ambiguity_flag","ratio_reported_flag","ratio_definition_type","precursor_purity_reported_flag","injection_rate_reported_flag","process_sensitive_reporting_flag","caution_count","QY_percent_final","FWHM_nm_final"
"V120","I-III-VI (V-series)","NR-V120-01","V120-S04","NTR-V120-01","literature_structured","Ag:ZnInS/ZnS","hot_injection","0","0","240","75","497","507","solution","V120-S04 = 0.02 mmol Ag:ZIS/ZS B5 (thickest shell) core/shell STARTER-ANCHORED REP from Stage 2 bundle starter (V120-S04 Ag:ZnInS/ZnS 0.02 mmol Ag champion). Route corrected from starter heating_up to hot_injection (LOG-V120-002) because rep is core/SHELL state and shell growth is explicitly hot-injection at 240 C per Fig S1 step 2 and section 2.3 (5 batches of ZnS precursor injected at 240 C with 15 min interval). Starter route heating_up reflects only the CORE step (220 C 30 min Ar per Fig S1 step 1). Paper: Swati Mukherjee Joicy Selvaraj Thangadurai Paramasivam Centre for Nanoscience and Technology Pondicherry University India ACS Appl Nano Mater 2021 4 10228-10243 DOI 10.1021/acsanm.1c01720. Synthesis protocol (heating-up core + hot-injection shell per Fig S1): CORE: Zn(Ac)2 0.2 mmol + InCl3 0.2 mmol + S powder 1.6 mmol + AgNO3 0.02 mmol dissolved in OA/OLA/DDT/ODE in 3-neck flask at RT - then heat to 220 C under Ar and hold 30 min for Ag:ZIS core nucleation/growth. SHELL: cool slightly then heat to 240 C, inject first ZnS shell precursor batch (B1), hold 15 min, inject B2 hold 15 min, B3 hold 15 min, B4 hold 15 min, B5 hold 15 min - total ~75 min shell growth with 5 sequential injections. The thickest shell state B5 is the committed rep state. Cool to RT and purify by ethanol/methanol wash and centrifuge then redisperse in chloroform. Table 1 champion metrics: 0.02 mmol Ag core = 507 nm, B1 = 502, B2 = 502, B3 = 500, B4 = 497, B5 = 497 nm - hypsochromic shift 10 nm core to B5 due to blue-shifting from shell-induced lattice compression and reduced surface state contribution. Figure 8a CIE 1931 diagram for 0.02 Ag:ZIS/ZS shows coordinates in greenish region consistent with 497 nm PL. TEM (Fig S2 and Fig S3): 0.02 Ag:ZIS core particle size 3.6 nm (histogram Log-normal fit Fig S3a); 0.02 Ag:ZIS/ZS core/shell thickest shell particle size 4.37 nm (Fig S3b) - shell adds ~0.8 nm radial thickness. XRD (Fig 1): Ag:ZIS core cubic zinc blende phase (JCPDS 77-2100 ZnS ZB reference 2theta peaks (111) (220) (311)); core/shell XRD shows peak sharpening and slight shift consistent with ZnS shell on Ag:ZIS core. UV-vis (Fig 3 and Fig S4): absorption onset shifts with Ag doping and shell growth; blue-shifted absorption for thicker shell batches (B5 vs B1). TRPL (Table 2 and Fig 7 and Fig S6): 0.02 mmol Ag:ZIS/ZS core/shell tau_avg 437.33 ns vs core tau_avg 296.49 ns - shell passivation enhances lifetime by ~1.47x; TRPL fit via triexponential function R(t) = A1 exp(-t/tau1) + A2 exp(-t/tau2) + A3 exp(-t/tau3). PLQY: NOT numerically tabulated or stated anywhere in V120 main text SI Table 1 Table 2 or figure annotations (LOG-V120-003) - paper only discusses relative PL intensity enhancement from shell layer and Ag doping effects without providing absolute or relative QY numbers. Stage 2 starter marked QY_numeric: yes which is inaccurate. Committed PLQY blank with caution flag. FWHM: NOT numerically tabulated or stated anywhere in V120 main text SI or figure annotations (LOG-V120-004). Emission spectra shown in Fig 4 Fig 6 Fig 7 Fig S5 Fig S6 but FWHM not explicitly reported. Stage 2 starter marked FWHM_numeric: partial which is optimistic. Committed FWHM blank with caution flag. Ag doping series demonstrates tunable PL from 392 nm (no Ag) to 543 nm (0.1 mmol Ag core) - 6-sample Ag concentration ladder (0.01 0.02 0.04 0.06 0.08 0.1 mmol) with core + 5 shell batches each (42+ possible sample points in paper); captured contrasts at 0.01 (V120-S05 B5 482 nm), 0.04 (V120-S06 B5 502 nm), 0.06 (V120-S07 B5 503 nm), 0.08 (V120-S08 B5 505 nm), 0.1 (V120-S09 B5 506 nm). PMMA-QD composite application (display target of paper): V120-S13 PMMA-0.02Ag:ZIS/ZS glass-coated PL 503 nm and free-standing flexible film PL 500 nm (Fig 10b and 10e) with ~90 percent NUV-NIR transmittance (Fig 11a); V120-S14 PMMA-0.08 variant higher absorption but similar flexibility. Composite films demonstrate the display/lighting application goal preserving QD monodispersity and optical properties in polymer matrix. Mechanism (Fig 5): Ag+ acts as acceptor in ZnInS host creating mid-gap states; donor-acceptor pair (DAP) recombination + Stokes-shifted emission. Shell quenching trend: PL intensity increases for first 2 ZnS batches (B1 B2) then decreases with further shell layers for 0.04/0.06/0.08/0.1 mmol - effective strain/defect accumulation from thicker shell. PL 497 nm falls in 450-500 nm bin (blue-green boundary) - user memo 'Ag:ZnInS/ZnS blue-green rebalance' matches bin placement. INC-018=1 new_system_tag: Ag:ZnInS/ZnS is new vocabulary element - first Ag-doped ZIS entry in v1 literature spine (starter preserved). shell_present_flag=1 unambiguous ZnS crystalline shell (XRD evidence); shell_presence_ambiguity_flag=0. caution_count=2: (1) PLQY blank - no numeric in paper (2) FWHM blank - no numeric in paper. Wave 3 V120+V126 dual-paper bundle closeout - V120 is the blue-green side rebalance extension following V112 green (513 nm) + V117 first Cu-based blue (475 nm) + V118 Cu-based green (498 nm) from prior sessions. V120 adds first Ag-doped ZIS family to v1 literature spine and demonstrates tunable emission 392-543 nm via Ag doping. Mukherjee Selvaraj Paramasivam Pondicherry University 2021 ACS Appl Nano Mater. Open access status: paywalled ACS publication but extracted per established v1 literature spine protocol.","closeout","1","0","0","1","feed_molar_only","1","0","1","2","",""
"V126","I-III-VI (V-series)","NR-V126-01","V126-S01","NTR-V126-01","literature_structured","AgInGaS2/GaSx","hot_injection","0","0","280","30","532","","solution","V126-S01 = AgInxGa1-xS2/GaSy green core/shell (130C/10min Ag source injection two-step heating method champion) STARTER-ANCHORED REP from Stage 2 bundle starter (V126-S01 AIS/GaSx narrow band-edge EL champion). Starter used 'AIS/GaSx' as family-level shorthand; committed rep is the quaternary AgInxGa1-xS2/GaSy variant within the AIS/GaSx family per user memo 'AIS/GaSx narrow band-edge EL 계열 / green rebalance 기여 / AIS/GaSx 확장 의미' - the AgInxGa1-xS2 core is an AIS-based quaternary extension (alloying Ga into AgInS2) which satisfies both 'AIS/GaSx 확장' and 'green rebalance 기여' directives. Paper: Taro Uematsu Ryunosuke Izumi Shoki Sugano Riku Sugano Tatsuya Hirano Genichi Motomura Tsukasa Torimoto Susumu Kuwabata Osaka University + Nagoya University + NHK Faraday Discuss 2024 250 281-297 DOI 10.1039/d3fd00142c Torimoto group. Synthesis protocol (two-step heating core + GaSy shell formation): CORE (two-step heating, original (In+Ga)/Ag=2.8 non-stoichiometric method): InCl3 0.3 mmol (66.4 mg) + Ga(DDTC)3 0.4 mmol (205.8 mg) in OLA 10 mL in 50 mL two-neck flask - heat 100C under vacuum 5 min to degas and fill Ar - heat to 130C then quickly inject OLA 1 mL solution containing Ag(OAc) 0.25 mmol (42.7 mg) - maintain 130C for 10 min (key two-step heating step allows Ag2S nanoparticles to grow to optimal size preventing nonluminescent clusters) - heat to 200C and maintain 20 min to complete material conversion Ag2S to AgInxGa1-xS2 quaternary core - cool to RT and purify via acetone/methanol precipitation + centrifugation then redisperse in chloroform or hexane. SHELL (GaSy shell formation in separate flask): Ga(DDTC)3 0.5 mmol (254 mg) + OLA 6 mL in new 50 mL two-neck flask - degas and fill Ar - heat to 230C - when actual T reaches 160C during ramp inject core QDs solution in hexane (1 mL) - from 230C increase T at 2 C/min until 280C (approximately 25 min ramp) - at 280C inject dropwise GaCl3 2.0 mmol (1.01 g) dissolved in OLA 10 mL as secondary Ga source - maintain 280C for 30 min GaSy shell growth - cool to RT and isolate by methanol precipitation + centrifugation + chloroform redispersion. Champion metrics (Fig 2b caption text explicit for 130C/10min variant): PL peak = 532 nm, FWHM = 31 nm, PLQY = 63 percent - these numerics are directly quoted from Fig 2b caption word for word. Compared to 100C/10min variant (Fig 2a): PL 528 nm FWHM 32 nm PLQY 58 percent - 130C variant exhibits longer PL wavelength and higher PLQY indicating higher indium content at higher injection T (lower Ga activation barrier). Product yield 75 percent (130C) vs 77 percent (100C) - minor difference both superior to single-step 60 percent baseline. Green QLED device (Fig 10 and section 'QLED with green emitting QDs'): V126-S10 device with this V126-S01 rep as EML achieves EL peak 529 nm (slightly blue-shifted from PL 532 nm), maximum EQE 1.5 percent (Fig 10c), maximum luminance 57 cd/m2, turn-on voltage 2.4 V (slightly above photon energy 2.35 eV at 529 nm). Device stack ITO 100 nm / Ga2O3 ETL 50 nm RF-sputtered / V126-S01 EML 10-15 nm spin-coat from chloroform 5 mg/mL / TCTA HTL 35 nm / MoO3 HIL 10 nm / Al 100 nm anode. Green QLED shows EQE slightly lower than yellow 1.5 percent (both at 1.5 percent - nominally equal) but lower luminance attributed to difficulty in electron injection due to higher CBM of AgInxGa1-xS2 vs AgInS2. Ga2O3 ETL (wide bandgap 4.5-4.9 eV, CBM 3.32 eV close to ZnO 3.35 eV) is key innovation mitigating defect EL emission vs prior ZnO ETL devices. Compared to yellow AgInS2/GaSy variant (V126-S08 contrast): PL 585 nm PLQY 50 percent solution / 40 percent film; Fig 7 yellow QLED EL 585 nm EQE 1.5 percent turn-on 2.0 V (below photon energy 2.1 eV attributable to defect EL); BPO oxidation (V126-S09 / V126-S12): 2 umol BPO reduces PLQY from 50 to 18 percent solution but boosts QLED luminance 5-fold (252 to 1193 cd/m2 max) while EQE drops from 2.0 to 1.4 percent - BPO oxidizes Ga2S3 shell per XPS Fig 9 (Ga-O peak increase Ga-S peak decrease). Stoichiometric alternative method (Table 1 Table 2 new (In+Ga)/Ag=1.5): core 60 min anneal at 200C PLQY 41 percent peak (Table 1); core/shell 10 min delay yield 56 percent QY 55 percent (best QY Table 2); core/shell 30 min delay yield 67 percent (best yield) QY 45 percent - trade-off between yield and QY. Rep V126-S01 uses original non-stoichiometric method which gives higher QY (63 percent) than stoichiometric method best (55 percent). Table 1 reaction time series at 200C for stoichiometric core: 0/20/40/60/80/100 min = 30/32/40/41/30/32 percent PLQY - peaks at 60 min (41 percent), drops for longer times due to possible Ostwald ripening damage. XRD and TEM: paper does not include explicit XRD or TEM characterization in main text Table 1 or Table 2 (structural verification implied but not tabulated). XPS (Fig 9): Ga 3d region shows Ga-S 3d 19.7 eV (fresh) and Ga-O 3d 18.4 eV - BPO-oxidized shows increased Ga-O ratio confirming shell oxidation. PL 532 nm falls in 500-550 nm bin (green) matching user memo 'green rebalance 기여' target. INC-018=0 CORRECTED from starter (LOG-V126-006 mechanical correction): AgInGaS2/GaSx already exists in v1 literature spine with 4 prior entries (V004 PL 543, V010 PL 518 Uematsu/Torimoto 2021 same group as V126, V113 PL 535, V114 PL blank). Starter's new_shell_variant rationale referenced AgInS2/GaSx (pure ternary with GaSx shell, which IS new to spine as V126-S08 yellow contrast variant) but the committed rep is the GREEN AgInGaS2/GaSx quaternary variant per user memo green rebalance directive, which reuses existing vocabulary. V126 therefore does NOT add a new system_tag vocabulary element - INC-018=0 reuse_existing_tag. V126 still provides significant scientific contribution via: (1) first narrow band-edge green QLED device in spine (Fig 10 EL 529 nm FWHM 31 nm EQE 1.5 percent), (2) first Ga2O3 ETL QLED device in spine, (3) first two-step heating multinary QD synthesis method, but these are process/device innovations NOT vocabulary additions. The yellow AgInS2/GaSx variant (preserved as V126-S08/S09/S11/S12 contrast trace rows) WOULD have been new_shell_variant if committed, but was not committed per user memo green rebalance directive. shell_present_flag=1 unambiguous GaSy crystalline shell (GaCl3 + Ga(DDTC)3 dual-source shell growth at 280C); shell_presence_ambiguity_flag=0. caution_count=2: (1) GaSy non-stoichiometric x value not explicitly resolved (denoted as y generic index) (2) core alloy In/Ga fraction x not explicitly resolved (denoted as AgInxGa1-xS2 with variable x). Wave 3 V120+V126 dual-paper bundle closeout - V126 is the green narrow band-edge EL device extension following V120 first Ag-doped ZIS blue-green from same session and V112/V117/V118 prior session green/blue Cu/Ag-based entries. V126 demonstrates narrow band-edge EL (FWHM 31 nm) with EQE 1.5 percent in a Ga2O3 ETL QLED device - key device-level demonstration of AIS-family quaternary green LED. Uematsu Izumi Sugano Sugano Hirano Motomura Torimoto Kuwabata 2024 Faraday Discussions RSC open access Torimoto group (reliable table-rich author).","closeout","1","0","0","1","feed_molar_and_ratio","1","0","1","2","63","31"
"V119","I-III-VI (V-series)","NR-V119-01","V119-S04","NTR-V119-01","literature_structured","Ga:CuInS2/ZnS","hot_injection","0","0","220","600","585","","solution","V119-S04 = CIGS/ZnS VIS champion (PL peak 585 nm PLQY 92 percent) STARTER-ANCHORED REP from Stage 2 bundle starter (V119-S04 Ga:CuInS2/ZnS PLQY 92 percent champion). Committed per user memo 'Ga:CuInS2 계열 / green-yellow rebalance 기여' - PL 585 nm falls in 550-600 nm yellow-green bin matching rebalance directive. Paper: Haoran Chen Zhipeng Xu Zhijun Shi Fenghuan Zhao Lixin Cao Bohua Dong Chenghui Xia School of Materials Science and Engineering Ocean University of China Qingdao + Rizhao Polytechnic Shandong Province Chem Commun 2024 60 14794-14797 DOI 10.1039/d4cc05375c. Synthesis protocol (three-stage hot-injection: CIS core + Ga cation exchange + ZnS two-stage shell): STAGE 1 CIS CORE (one-pot heating up): CuI 0.1 mmol (0.019 g) + In(Ac)3 anhydrous 0.1 mmol (0.029 g) + 10 mL DDT mixed in 3-neck flask at RT - degas under vacuum at 80 C for 1 hour - heat turbid solution to 215 C under N2 and hold 40 min for CIS core formation - NOT washed stored in glove box under N2. STAGE 2 Ga CATION EXCHANGE: In N2-filled glove box GaCl3 1 mmol (0.176 g) + DPP 1 mmol (0.174 mL) heat with stirring to 50 C - opaque white viscous liquid forms in few minutes - add 0.174 mL toluene to form GaCl3-DPP precursor - separately add 0.1 mmol CIS to 5 mL ODE heat to 120 C under N2 - inject 35 uL GaCl3-DPP precursor at 120 C and react for 1 hour (cation exchange forms Ga:CuInS2 CIGS core). STAGE 3A ZnS SHELL STEP 1 (ZnI2/TOP swift injection): transfer CIGS solution + 5 mL ODE to 100 mL 3-neck flask - degas at 120 C for 1 hour - swiftly inject Zn solution (ZnI2 0.3 mmol 0.096 g in 1 mL TOP + 4 mL ODE) - elevate T to 200 C and hold 90 min - cool to 120 C - degas 30 min. STAGE 3B ZnS SHELL STEP 2 (Zn(St)2/DDT slow injection KEY step): heat to 220 C under N2 - prepare ZnS stock (2 mmol Zn(St)2 + 5 mL OA + 5 mL DDT + 10 mL ODE) - SLOWLY inject at 1 mL/h for 10 h (600 min) via syringe pump - this slow injection is the key step for uniform ZnS shell growth and high crystallinity 95.7 percent. PURIFICATION: precipitate with equal volume methanol/butanol 1:1 - centrifuge - supernatant removed - repeat 3 times - disperse in 5 mL anhydrous toluene. Champion metrics: PL peak 585 nm (main text 'bright CIGS/ZnS QDs (PL peak at 585 nm, 0.1 wt%)' + Fig S10 VIS solution label); PLQY 92 percent (main text 'PLQYs as high as 92 percent' CHAMPION after ZnS shelling - from CIS core 1.2 percent to CIGS core 5.7 percent to CIS/ZnS ~50 percent to CIGS/ZnS 92 percent); FWHM NOT numerically tabulated (committed blank with caution flag per V014 rule - PL spectra shown in Fig 2 Fig S10 but FWHM values not in captions or main text); tau_avg 452 ns (Fig S6 - longest in paper: CIS 277 < CIGS 324 < CIS/ZnS 397 < CIGS/ZnS 452 ns); Stokes shift 220 meV VIS variant (Fig S8a); XRD Scherrer size 4.2 +/- 1.0 nm crystallinity 95.7 percent highest in paper (Table S1); TEM size 3.6 +/- 0.9 nm (Fig S2d histogram over 200 NPs Gaussian fit); ICP composition (Fig S3 for CIGS core pre-shell) Cu:In:Ga:S atomic ratio 1:0.91:0.14:1.71 - Ga:Cu atomic ratio 0.14 confirms low Ga incorporation approximately 7 percent of total cations from low GaCl3-DPP injection volume 35 uL. Key mechanism: Ga3+ incorporation into CIS crystal lattice greatly suppresses the diffusion of Cu+ (DFT calculation: Cu self-diffusion coefficient for CIGS = 0.55 x 10^-8 cm2/s vs 1.75 x 10^-8 cm2/s for pure CIS - one-third of CIS), reducing the formation of Cu-related defects that are deleterious to PLQYs and stability. This is the paper's key innovation leading to PLQY 92 percent CHAMPION. Ga doping series (Ga/Cu feed ratio 1-8) in V119-S05-S08 contrasts: PLQY 12-23 percent range (no shell CIGS), overload Ga/Cu=8 deteriorates luminescence due to lattice distortions + Ga interstitial + Ga substitutional impurities. XRD (Fig S1 + Table S1): tetragonal chalcopyrite structure preserved; Ga-doping causes slight shift to higher 2theta angles indicating lattice contraction; CIS (112)/204/312 planes at 27.44/45.89/54.58 deg; CIGS (112)/204/312 at 27.95/46.59/55.18 deg. Photostability (Fig S7): CIGS/ZnS exhibits the best photostability against Xe lamp 100 mW/cm2 300 min - outperforms CIS, CIGS no-shell, CIS/ZnS, CIS/ZnS-Classic reference, and CsPbBr3 perovskite reference. LSC device application (CuInGaS2/ZnS embedded in PMMA): V119-S10 LSC#1 with V119-S04 VIS QDs 0.1 wt% PL red-shifts to 615 nm in LSC - J_sc 4.64 mA/cm2 V_oc 0.51V FF 0.71 PCE 2.41 percent; V119-S09 NIR variant (tuned via larger CIS core) PL 645 nm used for V119-S11 LSC#2 (NIR 0.1 wt%) PCE 2.67 percent; V119-S12 LSC#3 (NIR 0.2 wt%) PCE 3.87 percent - this is the ABSTRACT HEADLINE VALUE 'PCE reaching 3.87 percent' from main text and abstract; V119-S13 LSC#4 (NIR 0.4 wt%) PCE 4.15 percent max but sharp decrease in transparency (Fig S9 SI only). NIR variant has 1.5x larger Stokes shift (340 meV) and half the spectral overlap area (9 vs 16) vs VIS (Fig S8a) - smaller reabsorption and better Si photovoltaic overlap explains LSC#2-4 higher PCE vs LSC#1. VIS variant (585 nm) committed as rep per user memo green-yellow rebalance directive rather than the NIR variant (higher PCE but outside green-yellow band). LSC device dimensions 5 x 5 x 0.5 cm PMMA matrix with AIBN initiator polymerized at 50 C then 70 C 2 h. INC-018=1 new_system_tag PRESERVED per starter draft (per user directive 'INC-018 / caution_count = draft 그대로 commit'): Ga:CuInS2/ZnS is first Ga-doped CuInS2 family entry in v1 literature spine - verified via spine vocabulary tally: existing CuInS2/ZnS (9 entries), CIS/ZnS abbreviation (4), Mn:CIS/ZnS (1) but NO Ga-doped CIS/ZnS variant - so V119 is genuinely a new system_tag element (starter draft aligns with spine reality). shell_present_flag=1 unambiguous crystalline ZnS shell (XRD Table S1 + TEM Fig S2); shell_presence_ambiguity_flag=0. caution_count=2 draft committed per user directive: (1) FWHM blank - not numerically tabulated in paper (2) Ga stoichiometry variable range - Ga/Cu feed ratio 1-8 series with PLQY 12-23 percent but exact PLQY per ratio not tabulated; ICP post-synthesis Ga/Cu = 0.14 for committed CIGS rep lineage but feed ratio not specified. Wave 3 V119 single-paper closeout - V119 is the first Ga-doped CuInS2 family entry in v1 spine contributing green-yellow rebalance via VIS 585 nm variant. Chen Xu Shi Zhao Cao Dong Xia 2024 Chem Commun RSC open access Ocean University of China Qingdao.","closeout","1","0","0","1","feed_molar_and_ratio","1","1","1","2","92",""
"V097","I-III-VI (V-series)","NR-V097-01","V097-S05","NTR-V097-01","literature_structured","CuZnInSe/ZnS/Al2O3","hot_injection","0","0","230","15","1036","","solution","V097-S05 = CZISe/ZnS/Al2O3 5.7 nm core/shell/shell champion (1036 nm / PLQY 53.5 percent / FWHM 102 meV) STARTER-ANCHORED REP from Stage 2 bundle starter (V097-S01 CZISe core+multishell champion PLQY 51.5 percent at 1036 nm - actual Fig 4a + Table S2 value is 53.5 percent). Paper: Avijit Saha Morena Cervino Hossein Roshan Rene Hubner Angelika Wrzesinska-Lashkova Christine Steinbach Yana Vaynzof Francesco Di Stasio Vladimir Lesnyak TU Dresden + IIT Bhilai + IIT Genoa + HZDR + Leibniz-Institut Adv Funct Mater 2026 36 e17605 DOI 10.1002/adfm.202517605. Synthesis protocol (Cu2-xSe template + partial cation exchange + ZnS shell + amorphous Al2O3 outer shell): STAGE 1 Cu2-xSe TEMPLATE (hot-injection): Cu(OAc) 97 percent 0.25 mmol + 2 mmol OlAm + 0.5 mL DDT in 3-neck flask - degassed 110C 30 min vacuum - N2 flow heat to 130-190C target T - swift inject 0.5 mL TOP-Se precursor (prepared separately from 10 mmol Se 790 mg + 5 mL OlAm + 5 mL DDT degassed 50C 1h stored N2 glove box as dark brown precursor) - hold 20-240 s depending on target size (5.7 nm uses intermediate conditions for 1036 nm emission). STAGE 2 PARTIAL CATION EXCHANGE: add Zn(acac)2 0.5 mmol + In(OAc)3 0.5 mmol mixture in OlAm to Cu2-xSe template - react at 225C for 5 min - Cu+ diffuses out and Zn2+/In3+ diffuses in forming CZISe chalcopyrite core (Cu dropout 60 to 20 percent ICP); CZISe bare core PLQY only 14 percent (Fig 4a black curve). STAGE 3 Zn 2-ethylhexanoate surface treatment: treat with Zn 2-ethylhexanoate at 200C for surface defect passivation (Fig S1); this intermediate step slightly improves PLQY before full ZnS shell formation. STAGE 4 ZnS SHELL: reduce T to 200C (from 225C to prevent Zn diffusion into CZISe core) - slowly add Zn-precursor (from Zn(OAc)2 stock 10 mmol in OlAm/OctAm degassed 40C 1h heated 110C) + S-precursor (0.2 M stock 64 mg S in 10 mL ODE) - form CZISe/ZnS core/shell 5.7 nm (Fig 2b); PLQY jumps from 14 to 48.5 percent (Fig 4a blue curve) due to surface passivation; ICP-OES confirms Cu 5.6 percent Zn 81 percent S 45.3 percent Se 16.7 percent (Table 1). STAGE 5 Al2O3 SHELL (KEY final step): raise T to 230C and add aluminum sec-butoxide Al precursor - maintain 230C for 15 min - form amorphous Al2O3 outer shell (no new XRD peaks Fig 2d confirming amorphous alumina); XPS Al 2p at 74.9 eV + binding energies at 51.4 and 54.2 eV (Al 2s) consistent with Al-O (Fig 3) confirming Al2O3 formation; ICP-OES confirms Al 13.8 percent in final (Table 1); PLQY further increases to 53.5 percent (Fig 4a red curve + Table S2 this work CHAMPION - highest PLQY for I-III-VI SWIR QDs surpassing prior CISe/ZnS less than 1 percent, In(Zn)As/InP/GaP/ZnS 73 percent at 1006 nm, AgAuSe 65.3 percent at 978 nm). Champion metrics (Fig 4a + Table S1 + Table S2): PL peak 1036 nm (Fig 4a + Fig S7b 5.7 nm size label), PLQY 53.5 percent (CHAMPION highest for I-III-VI SWIR QDs reported), FWHM 102 meV (narrowest for I-III-VI SWIR QDs - comparable to PbSe nanoplatelets and InAs nanorods), tau_avg 430 ns (Table S1 bi-exp A1=0.47 A2=0.53 tau1=200 ns tau2=510 ns), TEM size 5.7 +/- 0.6 nm (Fig S7b Gaussian fit), optical bandgap 1.2 eV (Fig S8b Tauc plot). SWIR tunability 915-1320 nm (over 405 nm range) demonstrated via 6 core size variants: 4.2 nm / 915 nm / PLQY ~35 percent / FWHM ~180 meV (smallest, shown in Fig S7a + Fig 5b magenta), 5.7 nm / 1036 nm / PLQY 53.5 percent / FWHM 102 meV (rep CHAMPION, Fig S7b + Fig 5b orange), 8.1 nm / 1115 nm / PLQY ~50 percent / FWHM ~120 meV (Fig S7c + Fig 5b cyan), 9.0 nm / 1160 nm / PLQY ~35 percent / FWHM ~120 meV (Fig S7d + Fig 5b green), 10.8 nm / 1230 nm / PLQY ~30 percent / FWHM ~110 meV (Fig S7e + Fig 5b blue), 14.2 nm / 1320 nm / PLQY ~15 percent / FWHM ~115 meV (Fig S7f + Fig 5b red - largest). Bandgap decreases monotonically 1.37 eV (4.2 nm) to 1.01 eV (14.2 nm) per Fig S8 Tauc plots - clear quantum confinement effect demonstrating full range tunability in second biological window 915-1320 nm. Paper marks 'first report of I-III-VI-based QDs exhibiting broad tunability in SWIR region' with 'narrow PL FWHM down to 102 meV' - this is the HIGH-YIELD HIGH-EFFICIENCY LANDMARK paper in the v1 literature spine for I-III-VI SWIR applications. Long-term stability (Fig 6): CZISe/ZnS/Al2O3 exhibits only ~2 percent PLQY loss over 9 months in ambient - vastly superior to bare CZISe core (PLQY drops ~40 percent) and CZISe/ZnS core/shell (~15 percent loss); Al2O3 amorphous shell provides superior ambient stability + improved biocompatibility. Down-conversion SWIR LED device (Fig 7): CZISe/ZnS/Al2O3 QDs (1070 nm variant) in PMMA composite at 1:1 QD:PMMA ratio - coupled to commercial 520 nm green LED chip - max external photon conversion efficiency (EQE) 7 percent at 1070 nm (highest EQE reported for I-III-VI SWIR LED in paper); FWHM 152 meV solution 156 meV film for 1070 nm variant (minor broadening); 1170 nm variant shows even narrower in-film FWHM 122 meV; 1:1 ratio optimal over 1:2 (too dilute) and 2:1 (too concentrated with Forster resonance energy transfer self-absorption); almost linear output power density vs excitation power density indicates stable response. ICP-OES elemental analysis table (Table 1) confirms proper stepwise shell formation: Cu2-xSe template: Cu 60.1 Zn 0 In 0 Se 39.6 S 0 Al 0 percent, CZISe core: Cu 20.4 Zn 21.5 In 0.9 Se 43.2 S 8 Al 0 percent (partial cation exchange Cu dropout), CZISe/ZnS: Cu 5.6 Zn 81 In 0.5 Se 16.7 S 45.3 Al 0 percent (ZnS shell massive Zn/S increase), CZISe/ZnS/Al2O3: Zn 27 Se 14.3 S 25.2 Al 13.8 percent (final with Al2O3 shell). XRD (Fig 2d) confirms chalcopyrite CZISe phase preserved across all shell stages - comparable to bulk berzelianite CZISe reference (ICSD C6-680); ZnS cubic shell peaks appear; amorphous Al2O3 has no new crystalline peaks. HAADF-STEM + EDXS mapping (Fig 2e-j) shows uniform distribution of Cu Zn In Se S across particles confirming homogeneous shell formation. INC-018=0 reuse_existing PRESERVED per user directive 'INC-018 / caution_count = draft 그대로 commit' - starter draft preserved as-is even though spine vocabulary tally shows CuZnInSe/ZnS/Al2O3 does NOT exist in spine (spine only has CuZnInS/ZnS×1 sulfide variant not selenide); starter's reuse_existing basis may have referenced CuZnInS sulfide family loosely - preserved per user directive without mechanical correction. caution_count=2 draft preserved: (1) FWHM numeric only tabulated in Table S2 for rep variant (102 meV) - other size variants inferred from Fig S9b approximately (2) Shell precursor exact molar amounts not fully tabulated for ZnS shell step. shell_present_flag=1 with shell_presence_ambiguity_flag=0 - both ZnS (crystalline XRD evidence Fig 2d) and Al2O3 (amorphous but XPS Al 2p 74.9 eV + ICP 13.8 percent evidence) confirmed. Wave 3 V097+V133 high-yield dual-paper bundle closeout - V097 is the HIGH-YIELD landmark paper for CZISe multishell architecture setting record PLQY 53.5 percent FWHM 102 meV for tunable 915-1320 nm SWIR I-III-VI QDs with 9-month ambient stability. Saha Cervino Roshan Hubner Wrzesinska-Lashkova Steinbach Vaynzof Di Stasio Lesnyak 2026 Adv Funct Mater Wiley open access CC BY. User memo: 'CZISe multishell high-yield 핵심 논문 / 6 cores x 4 shells 구조를 raw layer에서 최대한 보존 / high-yield 대표 논문' - raw layer preserves 6-size series (4.2/5.7/8.1/9.0/10.8/14.2 nm via V097-S06/S05/S07/S08/S09/S10) + 4-stage shell lineage (Cu2-xSe template / CZISe core / CZISe+ZnEH / CZISe/ZnS / CZISe/ZnS/Al2O3 via V097-S01/S02/S03/S04/S05) as directed.","closeout","1","0","0","1","feed_molar_and_ratio","1","0","1","2","53.5",""
"V133","I-III-VI (V-series)","NR-V133-01","V133-S01","NTR-V133-01","literature_structured","AgInS2/ZnS","aqueous","0","0","120","45","650","","solution","V133-S01 = AIS/ZnS Ag/In=1/4 CMC pH=7 S:In=1:2 champion STARTER-ANCHORED REP from Stage 2 bundle starter (V133-S01 AIS/ZnS CMC pH=7 S:In=1:2 champion PLQY 33.1 percent). Paper: Zecheng Cao Xiaojiao Kang Wei Lu Weiliang Guan Dongguan University of Technology + South China Normal University + HKC Co Ltd J Alloys Compd 2025 1022 179801 DOI 10.1016/j.jallcom.2025.179801. Synthesis protocol (HIGH-YIELD ECO-FRIENDLY AQUEOUS ONE-POT TWO-STEP - 4.27 RMB per gram for 4-L scale batch): STAGE 1 AIS CORE (aqueous water bath precipitation): Dissolve CMC (carboxymethyl chitosan biopolymer) in deionized water to form 0.0025 g/mL aqueous CMC solution as capping agent ligand (40.25 gn total for 4-L batch via standard 1.5 wt percent CMC stock) - add AgNO3 0.4247 g + In(NO3)3 5H2O 2.9312 g giving Ag/In mole ratio 1/4 standard champion - add Na2S 9H2O 20.0 g as sulfur source giving In/S molar ratio 1/2 standard (S excess for Ag vacancy compensation) - adjust pH to 7 (slightly alkaline optimum determined by Fig 2b pH axis study - pH too low decreases COO- ionization + weakens CMC-QD binding while pH too high causes CMC aggregation and precipitation) - place in water bath at 120C for 6 hours (360 min) under constant stirring to form CMC-ligated AIS core QDs (reaction time beyond 6h introduces defects per Fig 2d time axis study). STAGE 2 ZnS SHELL: add thiourea 1.1418 g (as second sulfur source for ZnS shell) + Zn(NO3)3 6H2O 2.9749 g to AIS core solution - continue water bath at 120C for 45 min - ZnS shell forms on AIS core as single shell (additional shells 2/3/4 layers tested in Fig 3c but 1 shell optimal for PLQY - excess ZnS shells introduce lattice strain + defects). PURIFICATION: AIS/ZnS QDs stable in aqueous dispersion - no organic solvent required. Champion metrics (Fig 4a + Fig 4b explicit): PLQY 33.1 percent (Fig 4a red circle Ag/In=1/4 AIS/ZnS CHAMPION - maximum in paper - compared to Ag/In=1/2 11.2 percent, 1/3 25.1 percent, 1/8 28.1 percent, 1/12 31.7 percent, 1/16 31.5 percent, 1/20 29.6 percent; bare AIS core at same Ag/In=1/4 only 20.8 percent - ZnS shell boosts PLQY by +13 points); fluorescence lifetime tau 641.4 ns (Fig 4b double-exp fit A1 exp(-x/t1) + A2 exp(-x/t2) + y0 - longer than bare AIS 527.4 ns indicating reduced nonradiative recombination); PL peak approximately 650 nm (Fig 3d green curve Ag/In=1/4 position - exact numeric not tabulated; paper states emission wavelength 590-697 nm range tunable via Ag/In - committed 650 nm as mid-range estimate with tier2_figure confidence + caution flag); FWHM NOT numerically tabulated in paper (committed blank with caution); AIS core TEM size 2.2 nm and AIS/ZnS size 3.0 nm from Fig 1d/g histograms (Gaussian fit). Four synthesis axes preserved in raw layer per user memo 'pH / time / CMC / S:In 축': (1) CMC concentration axis Fig 2a with V133-S10 at 0.0025 g/mL optimal - 5 values 0.001/0.0025/0.005/0.0075/0.01 g/mL tested; (2) pH axis Fig 2b with V133-S08 at pH=7 optimal and V133-S09 at pH=11 extreme - 6 values pH 6-11 tested; (3) reaction time axis Fig 2d with V133-S12 at 6h=360 min optimal - 8 values 0.5 to 8 h tested; (4) In/S ratio axis Fig 2c with V133-S11 at 1/2 optimal - 5 values 1/0.625 to 1/2.5 tested. Additional axes: Ag/In ratio 7 values (1/2 to 1/20 - V133-S01/S03-S07), ZnS shell layers 4 values (1-4 - V133-S13/S14), ZnS shell time 6 values (15-90 min - Fig 3b). AIS optical bandgap decreases from 2.54 eV (Ag/In=1/2) to 1.84 eV (Ag/In=1/20) per Fig 2f Tauc plots. Warm-white LED application (Fig 5d explicit table): V133-S16 WLED 2# champion combines V133-S07 AIS/ZnS Ag/In=1/16 single shell QDs + YAG phosphor + blue GaN chip = chromaticity (0.3728, 0.3350) CCT 3873 K (vs reference 1# 6486 K cool white = 2613 K warmer) CRI 82 (vs reference 1# CRI 74 = +8 points improvement); V133-S07 AIS/ZnS acts as supplementary red phosphor compensating the missing red component in standard YAG phosphor WLEDs. NIR-LED application (Fig 5e explicit): V133-S17 NIR-LED combines V133-S06 AIS/ZnS Ag/In=1/3 single shell QDs + blue GaN chip = EL peak 749 nm broad emission under 100 mA forward current (redshifted from solution PL due to chip thermal effect + QD solid-state agglomeration); demonstrated for night vision imaging (finger blood vessel visualization Fig 5f/g). Additional applications: V133-S18 CMC-AIS/ZnS QD ink (Fig 6) for writing and screen printing on paper/steel/wood/plastic/glass - complies with water-based flexographic ink GB 4806.14-2023 food safety standard - counterfeit prevention via UV excitation. V133-S19 CMC-AIS/ZnS composite film (Fig 7) at 13.75 wt percent QD loading - champion loading with max PL intensity and uniform dot-like SEM distribution - higher loadings (17.5 wt percent) show aggregation + PL quenching; film cuttable into shapes + bendable + flexible maintaining luminescence. Stability (Fig 4c): PL intensity stable for 14 days under natural light and air exposure (~97 percent retention). Cell viability (Fig 4d): L929 cells >80 percent viability at 12.5-1000 ug/mL QD concentrations - biocompatible for biological applications. Reproducibility (Fig S1): 3-batch PL spectra overlap confirming good batch-to-batch reproducibility. Cost analysis (SI Table S1 4-L batch): AgNO3 0.4247 g x 7986.9 RMB/500g = 6.78 RMB, In(NO3)3 5H2O 2.9312 g x 2555.0/500g = 14.98 RMB, Zn(NO3)3 6H2O 2.9749 g x 254.9/500g = 1.52 RMB, Na2S 9H2O 20.0 g x 61.9/500g = 2.48 RMB, CMC 4 g x 1274.9/500g = 10.20 RMB, Thiourea 1.1418 g x 209.9/500g = 0.48 RMB, DI water 4 L x 14.0/25L = 2.24 RMB, electricity 6.3 kWh x 0.9/kWh = 1.62 RMB, TOTAL 40.30 RMB for 4-L batch = approximately 4.27 RMB/g of AIS/ZnS QDs ~ 0.60 USD/g - this is the HIGH-YIELD AQUEOUS SERIES characteristic that justifies V133 as wave 3 high-yield dual bundle inclusion. INC-018=0 reuse_existing PRESERVED per user directive 'INC-018 / caution_count = draft 그대로 commit' - starter draft aligns with spine reality: AgInS2/ZnS already exists in v1 spine with 11 entries (validated via spine tally). CMC ligand functionalization represents a reinforcement of aqueous vocabulary + biopolymer capping but does not create new system_tag. caution_count=2 draft preserved: (1) FWHM not numerically tabulated in paper (2) Exact PL peak for Ag/In=1/4 rep not tabulated - only visible from Fig 3d curves in 590-697 nm range; committed 650 nm estimate with tier2_figure. shell_present_flag=1 with shell_presence_ambiguity_flag=0 - ZnS shell confirmed via orthorhombic XRD (Fig 1a), HR-TEM (Fig 1c), FTIR Zn-S stretching 1153 cm-1 (Fig 1h), and XPS Zn 2p 1022.3/1045.4 eV (Fig 1m). Wave 3 V097+V133 high-yield dual-paper bundle closeout - V133 is the HIGH-YIELD AQUEOUS LANDMARK paper demonstrating 4-axis systematic optimization (CMC/pH/time/S:In) at 4.27 RMB/g cost with multifunctional applications (warm-WLED CRI 82, NIR-LED 749 nm, ink, flexible film, counterfeit prevention, biocompatible) - complements V097 CZISe SWIR high-yield landmark. Cao Kang Lu Guan 2025 Journal of Alloys and Compounds Elsevier. User memo: 'AIS/ZnS chitosan 계열 4-axis series / pH / time / CMC / S:In 축을 raw layer에서 최대한 보존 / high-yield aqueous series' - all 4 core axes captured with dedicated contrast samples + Ag/In ratio series + ZnS shell layer series + LED device samples as directed.","closeout","1","0","0","1","feed_molar_and_ratio","1","0","1","2","33.1",""
