Repository: wonbuilds/InP_QD_project_JCIM

# InP QD Literature-Mining Project (JCIM)

Analysis code, processed data, and figures for the JCIM submission **"External
Compatibility and Interpretable Structure–Property Analysis of an LLM-Curated InP
Quantum-Dot Synthesis Corpus under Leakage-Aware Evaluation"** (Yoo).

This repository is the **reproducible analysis package** for that manuscript: it
cross-validates an LLM-curated InP quantum-dot synthesis corpus (132 records / 52
papers) against the manually curated reference of Nguyen et al. (*Chem. Mater.*
2022, 34, 6296), fits leakage-aware (paper-level GroupKFold) interpretable models
of emission/QY/FWHM/shell architecture, and prioritizes candidate synthesis
recipes.

File: data/from_dd/normalized_representatives_248NR.csv (part 7 of 8)
"paper_id","corpus","recipe_id","sample_id","normalization_trace_id","data_quality_tier","system_tag","route","unknown_route_flag","route_inferred_flag","T_growth_C","time_min","PL_peak_nm_final","PL_peak_nm_core","measurement_state","notes_text","stage_source","shell_present_flag","postprocess_present_flag","shell_presence_ambiguity_flag","ratio_reported_flag","ratio_definition_type","precursor_purity_reported_flag","injection_rate_reported_flag","process_sensitive_reporting_flag","caution_count","QY_percent_final","FWHM_nm_final"
"V134","I-III-VI (V-series)","NR-V134-01","V134-S01","NTR-V134-01","literature_structured","AgInS2","heating_up","0","0","25","60","596","856","solution","V134-S01 = AIS DDT->TOP 298 K 1 h CHAMPION MAX total PL-QY 64.6 percent STARTER-ANCHORED REP from Stage 2 bundle starter (V134-S01 AIS DDT->TOP 298K PLQY 65 percent champion). Committed per user memo 'AIS DDT->TOP 3-T x multi-time series 핵심 논문, 3 temperature x multi-time 구조를 raw layer에서 최대한 보존, high-yield AIS time-series 논문'. Paper: Takahiro Seto Taro Takayama Yasushi Hamanaka Toshihiro Kuzuya Development of Luminescence Transformation Ability of Band-edge Emissive AgInS2 Quantum Dots via Low-Temperature Ligand Treatment J Phys Chem C 2025 129 12888-12897 DOI 10.1021/acs.jpcc.5c02041 Nagoya Institute of Technology + Muroran Institute of Technology Japan. Synthesis protocol (AIS-DDT two-stage thiol-mediated hot-injection + subsequent low-T TOP ligand treatment): STAGE 1 AIS-DDT core synthesis (V134-S02 parent): 0.8 mmol silver acetate (Wako 99 percent) + 0.8 mmol indium acetate (Alfer Aesar 99.99 percent) + 25 mL DDT (1-dodecanethiol Wako 98 percent) in 4-neck round-bottom flask - degas heated 423 K (150 C) 30 min Ar - separately prepare S precursor (6.4 mmol sulfur powder Wako 98 percent + 10 mL DDT) - rapidly inject S-DDT solution into Ag-In-thiolate at 523 K (250 C) - continuously heat 523 K 120 min Ar - cool RT - ethanol precipitation (Wako 99.5 percent) centrifuge redispersion repeat purification - disperse in hexane (Wako 96 percent). STAGE 2 TOP ligand treatment (all TOP samples): add TOP (trioctylphosphine) to hexane-dispersed AIS-DDT QDs - maintain at low-T (283/298/313 K) in ambient conditions - treatment time 1-96 h depending on target condition. For V134-S01 REP: 298 K (room temperature ~25 C) for 1 h (60 min). Champion metrics: total PL-QY 64.6 percent (= 0.646 Table S1 298 K 1 h row - PAPER MAXIMUM across all 3-T x multi-time conditions); band-edge emission peak 2.082 eV ~596 nm (Table S1); band-edge FWHM 0.179 eV ~51 nm (Table S1); band-edge avg lifetime tau_B 15.0 +/- 2.3 ns (Table S5); defect emission peak 1.526 eV ~813 nm (co-existing with band-edge at 1 h - still dominant in intensity at this early transformation stage); defect avg lifetime tau_D 555.8 +/- 40.7 ns (Table S4); TEM parent size 4.4 +/- 1.0 nm (Fig S3a/e histogram) - TOP treatment at 298 K 24 h increases to 4.6 +/- 0.9 nm (V134-S15 Fig S3c/g); tetragonal AIS XRD JCPDS 01-070-5629 (Fig S1 AIS-DDT parent). STARTER NOTE DISCREPANCY - starter rep_trace_note said '298K 24h PLQY 65 percent champion' but Table S1 shows: 298 K 1 h total PL-QY 0.646 (= 65 percent matches); 298 K 24 h total PL-QY 0.120 (= 12 percent band-edge dominant but much lower total PL-QY). Starter confused peak TIME (1 h) with BAND-EDGE DOMINANCE TIME (24 h). Committed 298 K 1 h paper-accurate max PL-QY per V097 precedent (paper-accurate values without forcing mechanical correction log). Key mechanism: TOP ligand replaces DDT on AIS surface - TOP can extract Cu+ ions from analog Cu2-xS to form TOP-Cu complexes; similarly Ag+ ions in AIS QDs form TOP-Ag(?) complexes - extraction of surface atoms enhances nonradiative recombination initially (defect formation); simultaneously band-edge emissive AIS QDs formed via reconstruction of bare surface owing to modification by TOP - these processes are thermally activated so higher T = faster transformation + decomposition. Complete 3-T x multi-time raw layer preservation: 283 K series (6 samples 1/2/3/4/6/24 h Table S2), 298 K series (10 samples 1/2/3/4/5/6/7/24/48/96 h Table S1 = most extensive time axis incl. REP), 313 K series (6 samples 1/2/3/4/6/24 h Table S3) - total 22 TOP-treated samples + 1 AIS-DDT parent = 23 samples. Additional metrics across full series: band-edge intensity increases over time (1 h -> 96 h at 298 K: 0.60 -> 15.01 Table S1), defect intensity peaks then decays (1 h -> 96 h at 298 K: 15.71 -> 3.38 Table S1); band-edge peak position 2.028-2.088 eV consistent ~594-611 nm; band-edge FWHM consistent ~0.179-0.200 eV; defect peak position blue-shifts 1.449 -> 1.708 eV during TOP aging. XPS Table S10 after 24 h: no TOP (C 79.74 P 0) vs 283 K (C 76.60 P 3.36 In/Ag 1.39) vs 298 K (C 47.75 P 1.53 In/Ag 1.73) vs 313 K (C 51.03 P 1.43 In/Ag 1.88) - P evidence of TOP ligand attachment + In/Ag ratio progressively increases indicating selective Ag+ extraction via TOP-Ag complex. TEM-EDS Table S11 similar trend In/Ag 0.81 (no TOP) -> 0.92/1.00/1.13 for 283/298/313 K. Lifetime trends across series: band-edge tau_B ~9-15 ns monotonically decreases with processing time (Tables S5/S7/S9) indicating accelerated band-edge recombination; defect tau_D 200-665 ns varies with TOP condition. Raman spectra Fig 7 confirm tetragonal AIS lattice preserved across all treatment conditions (peaks at 226 279 305 348 cm-1 E(L)/B2(L) A1 E(L) E(L)/B2(L) modes). INC-018=0 reuse_existing DRAFT PRESERVED per user directive 'INC-018 / caution_count = draft 그대로 commit' - AgInS2 already has 11+ entries in v1 literature spine; single-phase AIS QD (no shell, no new vocabulary element). shell_present_flag=0 (TOP ligand is surface ligand not crystalline shell - confirmed by XRD Fig S1 tetragonal AIS only); shell_presence_ambiguity_flag=0. caution_count=2 DRAFT PRESERVED per user directive: (1) bimodal PL emission (defect + band-edge two-peak) - at REP condition defect is dominant in intensity and band-edge is emerging; (2) Ag:In feed ratio slightly ambiguous in SI text (only '0.8 mmol silver acetate and indium acetate' stated without explicit per-element breakdown - committed as 0.8 mmol each standard AIS stoichiometric). HIGH-YIELD AIS time-series landmark per user memo: this paper provides the most comprehensive 3-temperature x multi-time low-T ligand transformation dataset for AgInS2 QDs in v1 spine with complete tabulated PL-QY / band-edge peak / FWHM / lifetime parameters across 22 conditions. Seto Takayama Hamanaka Kuzuya 2025 J Phys Chem C Nagoya/Muroran ACS.","closeout","0","1","0","0","feed_molar_nominal","1","0","1","2","64.6",""
"V121","I-III-VI (V-series)","NR-V121-01","V121-S03","NTR-V121-01","literature_structured","CuInS2/ZnS","hot_injection","0","0","215","30","682","709","solution","V121-S03 = CIS/ZnS-30 REP CHAMPION (PL 682 nm PLQY ~10% HIGHEST S_I=3.1%/C) STARTER-ANCHORED REP from Stage 2 bundle starter (V121 CIS/ZnS-30 highest sensitivity nanothermometer). INC-018=0 reuse_existing: CuInS2/ZnS existing spine vocabulary (9 prior entries). Duda Joshi Borodziuk Sobczak Sikora-Dobrowolska Mackoski Dennis Klopotowski Institute of Physics Polish Academy of Sciences Warsaw + Northeastern University Boston ACS Appl Mater Interfaces 2024 16 60008-60017 DOI 10.1021/acsami.4c14541. Synthesis protocol (CIS core + ZnS shell + micelle encapsulation): CORE: CuI 0.09 g (0.473 mmol) + In(Ac)3 0.2 g (0.685 mmol) + 5 mL DDT mixed in three-neck flask at RT - degas 30 min Ar - heat to 100 C (solution clears) then heat to 230 C under Ar hold 10 min for CIS core growth - rapid cool water bath - precipitate with acetone - centrifuge 6000 rpm 15 C 10 min - redisperse in toluene x3. ZnS SHELL: CIS core + ODE + Zn stearate + OA + DDT loaded into flask - heat to 215 C under Ar - shell growth continues with aliquots taken at 0/10/30/60/80/90/120/150 min (9-point shell-time axis) - after each aliquot cool to 80 C - 30 min aliquot is the REP CHAMPION state. MICELLE ENCAPSULATION (V121-S09): Pluronic F-127 + polyoxyethylene stearate micelle encapsulation of CIS/ZnS-30 for aqueous phase transfer (bioapplication nanothermometry). Champion metrics (CIS/ZnS-30 = V121-S03): PL_peak 682 nm (Tables S2/S4/S5 explicit - three-table cross-validation); PLQY ~10% (Fig S2F bar estimate - caution flag 1: bar estimate not exact numeric); FWHM NOT numerically tabulated in paper (caution flag 2); tau_0.1 ~150 ns at 23 C to ~101 ns at 60 C (Fig 1E); Q_tau(T) = -1.37*T + 180 linear fit. S_I = 3.1 %/C HIGHEST intensity sensitivity (Table S2 This work row; HIGHEST in comparison table among all cited nanothermometers). S_tau = 1 %/C lifetime sensitivity (Table S4 This work row CuInS2/ZnS-30). S_R = 0.26 %/C ratiometric sensitivity (Table S5 This work row; dual excitation 450/580 nm; I_580/I_450 ratio). Shell-time axis (8 primary samples 0/10/30/60/80/90/120/150 min): S01 CIS core PL 709 nm QY ~3% tau ~37 ns; S02 10 min QY ~5%; S03 30 min PL 682 nm QY ~10% CHAMPION S_I=3.1%/C; S04 60 min PL 653 nm QY ~14% tau ~290 ns; S05 80 min QY ~16%; S06 90 min QY ~16% (plateau with S05); S07 120 min QY ~20%; S08 150 min PL ~655 nm QY ~24% HIGHEST QY tau ~185 ns. Temperature-dependent PL readout modes (CIS/ZnS-30): Mode1 Intensity Q_I: Q_I(T) = -0.0192*T + 1.37 (Fig 1B) S_I=3.1%/C T_range 20-54 C; Mode2 Peak energy Q_E: peak shifts ~5 meV over 20-54 C range (Fig 1C); Mode3 Lifetime Q_tau: tau_0.1 150-101 ns Q_tau(T)=-1.37*T+180 S_tau=1%/C; Mode4 Excitation ratio Q_R: I_580/I_450 dual-exc ratio S_R=0.26%/C (Fig 2C). MLR multiparametric readout achieves ~5x sensitivity improvement over single-mode. Nanothermometer comparison tables: Table S2 intensity sensitivity comparison (This work CIS/ZnS-30 S_I=3.1%/C HIGHEST); Table S4 lifetime sensitivity (This work CIS/ZnS-30 S_tau=1%/C; CIS core S_tau=1.2%/C); Table S5 ratiometric sensitivity (This work CIS/ZnS-30 S_R=0.26%/C dual exc 450/580). INC-018=0 reuse_existing confirmed: CuInS2/ZnS spine vocabulary with 9 existing entries; system_tag committed as CuInS2/ZnS per spine convention (starter abbreviated as CIS/ZnS). caution_count=2: (1) PLQY ~10% from Fig S2F bar estimate not exact numeric tabulation; (2) FWHM not numerically tabulated anywhere in main text or SI. Cu:In feed molar ratio = 0.473:0.685 = 0.69:1 (sub-stoichiometric Cu; ratio_reported_flag=1 feed_molar). TEM: ~3 nm pyramid-shaped NCs (Fig S1 STEM-HAADF of CIS/ZnS-30). measurement_state: solution (toluene for all toluene-dispersed samples; V121-S09 micelle in water but same QD committed as solution for NR row). User memo: CIS/ZnS shell-time 5 samples + temperature dependence key paper; shell-time axis + T-dep axis preserved in raw layer; high-yield CIS shell-time landmark. Wave 3 V121 single-paper closeout.","closeout","1","1","0","1","feed_molar","1","0","1","2","10",""
"V124","I-III-VI (V-series)","NR-V124-01","V124-S01","NTR-V124-01","literature_structured","AgInS2","heating_up","0","0","260","","620","","solution","V124-S01 = Irf-AgInS2 (In-rich feeding Ag:In=1:2) REP CHAMPION BAND-EDGE EMITTER (PL 620 nm PLQY 6.0%) STARTER-ANCHORED REP from Stage 2 bundle starter (V124 Irf-AgInS2 band-edge champion). INC-018=0 reuse_existing: AgInS2 existing spine vocabulary. Kim Song Park Lim Bang Incheon National University + GIST Korea Adv. Optical Mater. 2025 13 2500331 DOI 10.1002/adom.202500331. PAPER SIGNIFICANCE: First demonstration of band-edge emission engineering in AgInS2 NCs via In-rich feeding (Ag:In=1:2) creating stoichiometric AgInS2 core with In-enriched surface layer (XPS depth profile Fig 3b); defect trap emission suppressed; band-edge at 620 nm achieved vs. broad defect emission ~700 nm for stoichiometric feeding. SYNTHESIS PROTOCOL: 50 mL three-neck flask; 0.3 mmol Ag(OAc) + 0.6 mmol In(OAc)3 + 0.8 mmol thiourea (S source) + 11.8 mL OAm (oleylamine) + 0.2 mL DDT (dodecanethiol); load at RT under air; degas 80-120C for 1h under Ar (ramp from 80 to 120C); heat to 260C at ramp rate ~10C/min under Ar; cool immediately upon NC formation (no explicit dwell time at 260C); purify: acetone-ethanol 5:5 centrifugation x2; redisperse in hexane or chloroform. Ag:In RATIO SERIES: 1:1 (S02 sf-AgInS2 stoichiometric reference PL ~700 nm FWHM 166 nm defect-dominated); 1:2 (S01 Irf-AgInS2 REP band-edge 620 nm PLQY 6.0%); 1:3 (S03 cubic AgIn5S8 dominant XRD Fig S5c); 1:5 (S04 cubic AgIn5S8 dominant XRD Fig S5d). CHAMPION METRICS V124-S01: PL_peak 620 nm (Table S1; batch range 616-628 nm Fig S6c); PLQY 6.0% (main text exact: band-edge PL quantum yield of 6.0%; caution flag 1: low QY but band-edge character is contribution not QY); FWHM NOT numerically tabulated for Irf-AIS (caution flag 2; sf-AIS FWHM 166 nm is for S02 not REP); tau_ave 138.2 ns at 620 nm band-edge (Table S1 bi-exponential: A1=71.8% t1=24.9 ns A2=28.2% t2=178.3 ns); tau_ave 506.1 ns at 750 nm trap (Table S1: A1=51.1% t1=55.7 ns A2=48.9% t2=550.0 ns); TEM 10.35+/-2.48 nm (Fig S12a; batch range 8.5-11.0 nm Fig S6c); EDS Ag 19.3% In 34.2% S 46.6% atom% (Fig S2b); XPS In/Ag=2.16 surface ratio (Fig S3b; bulk EDS In/Ag~1.77; surface enrichment confirmed). STRUCTURE: Orthorhombic AgInS2 + cubic AgIn5S8 dual-phase mixture (XRD Fig S7 batches 1-4 for Irf-AIS); stoichiometric AgInS2 core with In-enriched outer surface layer (XPS depth profile Fig 3b - key mechanistic finding). GROWTH KINETICS: Temperature aliquot series at 180/210/240/260C (Fig 2c) shows absorption evolution during heating_up protocol; no distinct nucleation burst observed - gradual NC formation during ramp. GaSx SHELL (V124-S08 secondary): ~30 nmol purified Irf-AIS + 0.1 mmol Ga(acac)3 + 0.1 mmol DMTU + 4 mL OAm; degas 110C 1h; heat to 270C N2 10-30 min; PLQY 11% (band-edge improved trap suppressed Fig 5b); TEM 10.74+/-2.21 nm (slight size increase confirms shell); HAADF-STEM+EDS mapping confirms Ag/In/S/Ga distribution (Fig S12c). STOICHIOMETRIC REFERENCE (V124-S02): Ag:In=1:1 sf-AgInS2; TEM ~3.5 nm (much smaller than Irf-AIS 10.35 nm); PL ~700 nm broad defect; FWHM 166 nm; EDS Ag 21.6% In 20.6% S 57.8%; XPS In/Ag=1.21; orthorhombic AgInS2 only (XRD Fig S7 batches 5-7); demonstrates that In-rich feed drives larger NC formation + In-enriched surface + band-edge character. MECHANISM: In-enriched surface layer (confirmed by XPS depth profile) passivates surface trap states responsible for ~750 nm broad defect emission; residual In3+ on surface creates selective band-edge radiative pathway at 620 nm. caution_count=2: (1) PLQY 6.0% is low; paper frames contribution as band-edge character demonstration not PLQY optimization; (2) FWHM for Irf-AIS (REP) not explicitly tabulated as standalone nm value in paper. INC-018=0 reuse_existing confirmed: AgInS2 is existing spine vocabulary. process_sensitive_reporting_flag=1: ramp rate ~10C/min stated; degas temperature range 80-120C 1h stated; injection_rate_reported_flag=0: heating_up protocol no injection; ratio_reported_flag=1: Ag:In=1:2 feed molar ratio explicitly reported; ratio_definition_type=feed_molar; measurement_state=solution (hexane/chloroform). Wave V124 single-paper closeout.","closeout","0","0","0","1","feed_molar","1","0","1","2","6",""
"V127","I-III-VI (V-series)","NR-V127-01","V127-S01","NTR-V127-01","literature_structured","AgInS2","heating_up","0","0","180","240","643","","solution","V127-S01 = DDT route 180C 4h o-AgInS2@InSx STARTER-ANCHORED REP. Paper: Zhang Hou Qin Wang Huang Chang Cai Li Niu Hefei University of Technology Inorg. Chem. 2024 63 24754-24761 DOI 10.1021/acs.inorgchem.4c04037. Title: Ligands Induced the Growth of Colloidal AgInS2 Nanoparticles with Tuned Structure and Photoluminescence Property. Landmark ligand-induced growth study comparing DDT (1-dodecanethiol) vs OLA (oleylamine) routes using [AgR] and [InR3] molecular precursor pair at [AgR]/[InR3]=1:2 feed molar ratio. SYNTHESIS - DDT ROUTE (V127-S01 REP): [AgR] and [InR3] molecular precursors dissolved in excess DDT (1-dodecanethiol) which serves as both solvent and sulfur source and capping ligand. Mixture heated at 180C. Sequential decomposition mechanism: [AgR] decomposes first at lower temperature forming Ag2S intermediate nanoparticles (3 min: 2.5+/-0.8 nm; XPS Ag:In:S=1:0.04:0.8; EDS Ag:In:S=1.0:0:0.5 pure Ag2S). Then [InR3] decomposes at higher temperature releasing In3+ ions which incorporate into Ag2S lattice via cation exchange (Ag+ expelled) converting Ag2S to orthorhombic AgInS2 (o-AgInS2). Time series at 180C: 3 min Ag2S (2.5 nm no PL) -> 5 min transition -> 10 min transition -> 1h o-AgInS2 (6.4+/-1.3 nm; PL 643 nm + 819 nm; XPS Ag:In:S=1:0.7:1.3) -> 2h o-AgInS2 (6.9+/-1.3 nm; PL 643 nm + 820 nm; EDS Ag:In=1.0:1.0 stoichiometric) -> 4h o-AgInS2@InSx REP (7.7+/-1.6 nm; PL 643 nm + 820 nm; XPS Ag:In:S=1:1:3). REP ENDPOINT (4h): TEM diameter 7.7+/-1.6 nm (Fig S2e). XPS Ag:In:S=1:1:3 (Table S1 4h row) - excess S from thin amorphous InSx surface layer deposited on o-AgInS2 core. EDS confirms o-AgInS2 composition (Fig S4). XRD orthorhombic AgInS2 confirmed (Fig 1 PDF 25-1328). PL band-edge 643 nm + trap 820 nm from Fig S5d 2nd derivative analysis (explicit text). PLQY 0.23 percent (main text explicit for alpha-AgInS2 DDT product - very low PLQY; caution_count item 1). FWHM not tabulated explicitly (caution_count item 2). DDT-capped nanoparticles. InSx surface layer: thin amorphous deposit from excess In in DDT medium at long reaction times. NOT treated as formal crystalline shell (shell_present_flag=0; shell_presence_ambiguity_flag=1 because InSx surface layer exists but is thin and amorphous). SYNTHESIS - OLA ROUTE CONTRAST (V127-S05 through S07): [AgR]/OLA and [InR3]/OLA solutions combined and heated at 180C. OLA enables quasi-co-decomposition: both [AgR] and [InR3] decompose nearly simultaneously due to OLA amine coordination with In3+ lowering decomposition barrier. This produces amorphous Ag-In-S + In-doped Ag2S at 1m15s -> tetragonal AgInS2/InSx heterostructure (t-AgInS2/InSx) at 5 min -> stable t-AgInS2/InSx at 2h. OLA route XPS shows N from OLA amine ligand coordination at all timepoints (Ag:In:S:N = 1:0.3:1.1:0.3 at 1m15s; 1:2.2:3.9:0.9 at 5 min; 1:2.7:3.8:1.4 at 2h). OLA route PL has three overlapping bands (P1/P2/P3) vs two bands (band-edge + trap) for DDT route. OLA 180C 2h PLQY approximately 5 percent (text: 25 times larger than 0.2 percent DDT = ~5 percent estimate). TEMPERATURE VARIANTS: DDT 220C aliquots (Fig S7) - 10 min: PL 660 nm band-edge + 819 nm trap; Eg=2.06 eV. OLA 100C time series (Fig S12) - 1h: t-AgInS2 XRD; PL 688 nm band-edge; Eg=2.14 eV. OLA 220C aliquots (Fig S13) - 5 min: PL approximately 703 nm; Eg=2.17-2.23 eV. Higher T produces redder emission in both routes. GROWTH MECHANISM: DDT sequential decomposition (Ag2S -> o-AgInS2 via cation exchange) vs OLA quasi-co-decomposition (amorphous Ag-In-S -> t-AgInS2/InSx heterostructure). Ligand identity controls decomposition kinetics which controls crystal phase (orthorhombic vs tetragonal) and nanostructure (homogeneous core vs heterostructure). OLA N coordination to In3+ reduces [InR3] decomposition temperature enabling simultaneous nucleation with [AgR]. NR COMMIT VALUES (V127-S01 REP): system_tag=AgInS2 (reuse; confirmed 11+ entries in spine). route=heating_up. T_growth_C=180. time_min=240 (4h). PL_peak_nm_final=643 (Fig S5d 2nd derivative band-edge explicit). measurement_state=solution. shell_present_flag=0 (AgInS2 core only; thin InSx surface layer is not a formal crystalline shell). postprocess_present_flag=0. shell_presence_ambiguity_flag=1 (thin amorphous InSx surface layer present at 4h per XPS S ratio 3.0 and paper discussion but not a formal crystalline shell). ratio_reported_flag=1 ([AgR]/[InR3]=1:2). ratio_definition_type=feed_molar. precursor_purity_reported_flag=1. injection_rate_reported_flag=0. process_sensitive_reporting_flag=1. caution_count=2: (1) very low PLQY 0.23 percent well below typical QD values; (2) FWHM not tabulated explicitly for any DDT product. INC-018=0 reuse_existing (AgInS2 confirmed in spine with 11+ prior entries). User memo: ligand-induced growth landmark paper demonstrating ligand control of crystal phase and nanostructure via decomposition kinetics.","closeout","0","0","1","1","feed_molar","1","0","1","2","0.23",""
"V129","I-III-VI (V-series)","NR-V129-01","V129-S01","NTR-V129-01","literature_structured","AgInS2/ZnS","microwave","0","0","160","15","570","625","solution","V129-S01 = AIS@ZnS Zn/AgIn=2 PLQY 33.10% MAX REP CHAMPION. Paper: Hu, Chen, Xie, Guo, Jiang, Chen, Xu. Opt. Mater. 124 (2022) 111975 DOI 10.1016/j.optmat.2022.111975. Title: Emission tunable AgInS2 quantum dots synthesized via microwave method for white light-emitting diodes application. Suzhou Univ. Science & Technology + Jingdezhen Ceramic Institute, China. SYNTHESIS - AIS CORE: AgNO3 + In(OAc)3 (Ag:In=1:4 feed molar ratio) + sulfur powder + DDT (dodecanethiol) + ODE (1-octadecene) + glycerol (20 vol% as MW absorber) → loaded into MW vial → microwave 160°C 15 min. Glycerol volume ratio optimized 0-40%; PLQY maximum at 20% glycerol = 13.66% (Fig 2b explicit; CAUTION: starter said 27.67% = WRONG; corrected to paper-accurate 13.66%). SYNTHESIS - ZnS SHELL: Zn(OAc)2 added to AIS core dispersion at Zn/AgIn molar ratio = 2; shell growth yields AIS@ZnS; PLQY 33.10% at Zn/AgIn=2 MAX (Fig 9d explicit; CAUTION: starter said 35.66% = WRONG; corrected to paper-accurate 33.10%). OPTICAL: PL_peak_nm_final = 570 nm (tier3_fig_estimate from Fig 9c/10b; PL tuning 608→549.8 nm for Zn/AgIn 0→3; Zn/AgIn=2 interpolated ~570 nm; no explicit table value for champion PL = caution_count item 1). AIS core PL ~625 nm at 160°C (Fig 6d explicit). LIFETIME: τ_ave core=183.8 ns → τ_ave AIS@ZnS=211.76 ns (main text explicit); A1=23.25% after ZnS (decreased from 39.04%). TEM: Zn/AgIn=2 champion TEM ~4.04 nm (Fig 9); Zn/AgIn=3 TEM 4.42 nm. EDS (Fig 5b): Ag 14.517% In 28.577% S 56.906% at% (S-rich from DDT). GLYCEROL SERIES (Table 1): τ_ave 184.12→307.59→325.44 ns for 0→20→40% glycerol; glycerol reduces trap density. Ag:In SERIES (Table 2): τ_ave 294.41→183.80 ns for 1:1→1:10; In-rich → shorter τ → more traps. T SERIES: 100°C→3.65 nm; 160°C standard; 180°C→7.05 nm (Fig 6/7); higher T → larger size → redder PL. ZnS RATIO: PLQY 17%→33.10%→18% for Zn/AgIn 0.5→2→3; champion at Zn/AgIn=2. PL TUNING: 608→549.8 nm (Zn/AgIn 0→3; Fig 10b explicit). WLED (V129-S11): AIS@ZnS + Y3Al5-xGaxO12:Ce3+ + 450 nm blue LED → LE 58.83 lm/W CRI 87.6 CCT 3337 K warm white. NR COMMIT: system_tag=AgInS2/ZnS route=microwave T=160 time=15 PL=570(tier3) PLQY=33.10% shell=1 caution=2 INC-018=0.","closeout","1","0","0","1","feed_molar","0","0","1","2","33.1",""
"V110","I-III-VI (V-series)","NR-V110-01","V110-S03","NTR-V110-01","literature_structured","Mn:AgInGaZnS","heating_up","0","0","220","40","612","","solution","V110-S03 = Mn(2.5%):AIGZS PLQY CHAMPION and REP. Paper: Galiyeva Rinnert Bouguet-Bonnet Leclerc Balan Alem Blanchard Jasniewski Medjahdi Uralbekov Schneider Mn-Doped Quinary Ag-In-Ga-Zn-S Quantum Dots for Dual-Modal Imaging ACS Omega 2021 6 33100-33110 DOI 10.1021/acsomega.1c05441 Universite de Lorraine CNRS Nancy France + Kazakh National University. INC-018=1 new_system_tag: Mn:AgInGaZnS is FIRST quinary I-III-VI QD system in v1 spine (Ag+In+Ga+Zn+S 5-component host doped Mn2+). T=220 C OAm thermal decomp dithiocarbamate. Mn series: 0%(14.3% PLQY 506nm) 1%(37.9% 612nm tau 887.9us) 2.5%(41.3% MAX 612nm tau 624.3us TEM1.9nm) 5%(39.1% 612nm tau 419.9us) 10%(24.9% conc-quench 613nm tau 293.2us). EPR A=67.5G 6-line Mn2+. XPS Ag3d5/2=367.76eV In3d5/2=444.75eV Ga2p3/2=1117.71eV Zn2p3/2=1021.71eV Mn2p3/2~641.2eV S2p=161.49eV. GTMA water transfer: PL preserved zeta=-58.5mV Dh=13.7nm pH4-12 stable. MRI r1=0.15 r2=0.57 mM-1 s-1 at 2.34T dual-modal landmark. caution_count=2.","closeout","0","1","0","1","feed_molar_and_icp","1","0","1","2","41.3",""
"V098","I-III-VI (V-series)","NR-V098-01","V098-S03","NTR-V098-01","literature_structured","CuZnInSe","cation_exchange","0","0","25","","1000","","solution","V098-S03 = CZISe (Cu-Zn-In-Se) champion In/Zn=1.24 REP via cation exchange from Cu2-xSe template. Paper: Bora, Lox, Hubner, Weiss, Jalali, di Stasio, Steinbach, Gaponik, Lesnyak. Chem. Mater. 2023, 35, 4068-4077 DOI 10.1021/acs.chemmater.3c00538. Title: Composition-Dependent Optical Properties of Cu-Zn-In-Se Colloidal Nanocrystals Synthesized via Cation Exchange. TU Dresden, Germany. TEMPLATE SYNTHESIS: Se powder + DDT + OAm → heat 180°C → inject Cu(OAc)2 → hold 140°C 5-10 min → cool RT → Cu2-xSe ~3.5 nm (LSPR 1000-1200 nm Fig S3). CATION EXCHANGE: disperse Cu2-xSe in hexane → add Zn2+/In3+ stock at feed Cu:Zn:In=1:1:1 → stir RT → purify → CZISe. CE at room temperature (25°C); Ce duration not tabulated (HOLD-V098-H04). COMPOSITION (ICP-OES Table 1): final Cu:Zn:In=1:0.91:1.13; In/Zn=1.24 (champion). SERIES: 5 CZISe compositions In/Zn 0.81-1.73; PL range 980-1060 nm; PLQY 12.2-20.2%; tau_avg 115-223 ns; TEM 5.0-5.4 nm. OPTICAL: PLQY 20.2% CHAMPION (text EXPLICIT: 'PLQY values range from 12.2% to 20.2% (In/Zn=1.24)'). PL_peak_nm_final ~1000 nm (TIER3_FIG_ESTIMATE from Fig 5c; no tabulated value; HOLD-V098-H01). tau_avg = 120 ns (Fig S4 EXPLICIT; intermediate in series; V098-S06 highest=223 ns). SHELL NOTE: no formal ZnS shell deposition step; Zn-rich CE surface may provide passivation (HOLD-V098-H05; shell_presence_ambiguity_flag=1). STRUCTURAL: XRD tetragonal chalcopyrite structure (Fig 2). TEM 5.0±0.8 nm (Table 1). HOLDS: H01=PL tier3; H02=In/Zn=1.00 adjacent composition identity; H03=dual 1:1:1 feed differentiation; H04=CE duration blank; H05=shell presence ambiguity. NR COMMIT: system_tag=CuZnInSe/ZnS(draft) route=cation_exchange T=25 time=blank PL=1000(tier3) PLQY=20.2% shell=0 ambiguity=1 caution=2 INC-018=0.","closeout","0","0","1","1","icp_measured","1","0","1","2","20.2",""
"V099","I-III-VI (V-series)","NR-V099-01","V099-S01","NTR-V099-01","literature_structured","CuZnInSe/ZnS","aqueous","0","0","","","680","712","solution","V099-S01 = ZCISe/ZnS (Zn-Cu-In-Se/ZnS) aqueous Zn:Cu=1.0 REP CHAMPION. Paper: Liu, Cai, McHugh, Perkinson, Li, Wang, Wang, Jiao, Luo, Jing. Nano Research 2022, 15, 8252-8261 DOI 10.1007/s12274-022-4426-z. Title: Aqueous synthesis of bright near-infrared-emitting Zn-Cu-In-Se quantum dots for multiplexed detection of tumor markers. SYNTHESIS - CORE: GSH (glutathione) + citric acid as ligands; NaBH4/Se as Se precursor; Zn(OAc)2+CuSO4+InCl3 cation precursors in water; 100°C 30 min N2. ZCISe COMPOSITION SERIES (Table S1 ICP-OES): 8 Zn:Cu feed ratios 0.1-10.0; all show under-incorporation (actual<feed); Zn:Cu=1.0 feed actual=0.8. SHELL: Zn(OAc)2+Na2S added to ZCISe core → heat → ZnS shell; confirmed by TEM 2.6→4.0 nm increase. CORE OPTICAL (Table S3 EXPLICIT): 9 compositions Zn:Cu 0.0-10.0; PL 639-796 nm (blue→red with decreasing Zn); tau_avg 31.5-210.6 ns (tri-exponential). SHELLED OPTICAL (Table S2 EXPLICIT): PLQY series: cores 2.0-14.2%; shells 15.9-25.8%; champion ZCISe/ZnS Zn:Cu=1.0 PLQY=25.8%. PL 680 nm (Table S5 EXPLICIT for ZCISe/ZnS Zn:Cu=1:1). CORE CHAMPION (V099-S04): Zn:Cu=1.0; PL 712 nm; PLQY 14.2%; tau_avg 210.6 ns (longest); TEM 2.6 nm. FWHM ~0.35 eV (~143 nm at 712 nm) from Fig S4a ONLY (tier3_fig_estimate; caution_count item 1). WAVELENGTH-DEP DECAY (Table S4 Zn:Cu=1.0): tau_avg 183.8ns@650nm / 210.6ns@712nm / 301.5ns@800nm. SHELLED TAU: not separately tabulated (caution_count item 2; HOLD-V099-H03). BIOIMAGING: QD640-DNA (V099-S09; miRNA-21) + QD710-DNA (V099-S10; nucleolin) for multiplexed NIR tumor marker detection (Fig 5 + Fig S9). TABLE S5 COMPARISON: ZCISe/ZnS 1:1=680nm; 1:2=710nm; 1:5=725nm (redshift with lower Zn). NR COMMIT: system_tag=CuZnInSe/ZnS route=aqueous T=100 time=30 PL=680(Table S5) PLcore=712(Table S3) PLQY=25.8% shell=1 ambiguity=0 caution=2 INC-018=0. [HALLUC-PATCH: T_growth 100→blank (no direct T stated; aqueous boiling inferred only), time 30→blank (paper says 2h core+2h shell; 30 has no basis). caution_count +2.]","closeout","1","0","0","1","feed_molar_and_icp","0","0","1","4","25.8",""
"V100","I-III-VI (V-series)","NR-V100-01","V100-S01","NTR-V100-01","literature_structured","CuInSe2/ZnS","hot_injection","0","0","230","60","810","865","solution","V100-S01 = Zn:CuInSe2/ZnS hot_injection NIR OWC QD champion. Paper: Nie, Chen, Li, Wang, Wang, Zhang, Dong, Pan. J. Mater. Chem. C 2025, 13, 7043-7051 DOI 10.1039/D4TC05224B. Title: Highly efficient Zn:CuInSe2/ZnS quantum dots for near-infrared optical wireless communications. SYNTHESIS CORE: CuI 0.2 mmol + In(Ac)3 0.4 mmol + Zn(St)2 (Zn:In=0.7) + DDT 1.6 mL + ODE; degas; 120°C 30 min Ar; ramp 220°C; inject TOP-Se 0.3 mmol at 220°C; 230°C 30 min core growth. ZnS SHELL: inject Zn(OAc)2+DDT+OAm at 230°C; heat to 280°C 30 min; T_growth_C=280 time_min=30 NR commit. OPTICAL (Table S1 EXPLICIT): PL=810 nm; PLQY=62.7%; tau_avg=161 ns biexp (A1=0.45 tau1=62 ns; A2=0.55 tau2=186 ns); Stokes=150 nm; photostability>90% 250 min UV. CORE (Table S1 EXPLICIT): PL=865 nm; PLQY=18%; tau_avg=130 ns biexp (A1=0.32 tau1=11.6 ns; A2=0.68 tau2=135 ns). STRUCTURAL: TEM core-shell 5.30±0.68 nm Fig S7; core 4.59±0.71 nm; XRD tetragonal CuInSe2 ICDS 40-1487 Fig 3a. APPLICATION: OWC device 3.23 MHz bandwidth; BER<0.0038 at 14 Mbps Fig 5. FWHM: not tabulated anywhere; blank; caution_count item 1. Cu:In series PL fig-est only: caution_count item 2. INC-018=0 reuse_existing CuInSe2/ZnS. [HALLUC-PATCH: T_growth 280→230 (shell 230°C), time 30→60 (shell 60min). PL=810 retained per paper text.]","closeout","1","0","0","1","feed_molar","0","0","1","2","62.7",""
"V101","I-III-VI (V-series)","NR-V101-01","V101-S01","NTR-V101-01","literature_structured","CuInSe2/ZnSe","cation_exchange","0","0","200","50","737","750","solution","V101-S01 = CISe:Zn2+@ZnSe cation_exchange NEAR-UNITY NIR micro-LED champion. Paper: Lian, Tu, Weng, Yang, Li, Huang, Zhu, Xie, Chen. Adv. Mater. 2024, 36, 2311011 DOI 10.1002/adma.202311011. Title: Near-Infrared Nanophosphors Based on CuInSe2 Quantum Dots with Near-Unity Photoluminescence Quantum Yield for Micro-LEDs Applications. SYNTHESIS CORE: CuI 0.1 mmol + In(Ac)3 0.2 mmol + Zn(St)2 0.2 mmol (Zn/In=1.0) + ODE 10 mL + DDT 1 mL; 120°C 30 min N2; add OAm 0.5 mL + OA 0.5 mL; degas 30 min; heat to 220°C; inject TOP-Se 0.4 mmol at 220°C; 220°C 20 min core growth. ZnSe SHELL: 50 mg CISe:Zn2+ + Zn(St)2 0.2 mmol + ODE 8 mL + OAm 0.4 mL + OA 0.4 mL; 120°C 1h N2; heat to 200°C; dropwise Se 0.2 mmol in TOP+ODE over 30 min; anneal 200°C 20 min; T_growth_C=200 time_min=50 NR commit. OPTICAL (Table S5 EXPLICIT): PL=737 nm; IQY=92.8% NEAR-UNITY; FWHM=176 nm; Abs=93.6% at 450 nm. tau_avg=307 ns text explicit; prolonged from 221 ns core. TEM=7.2±1.4 nm text+Fig S3f. TA (Table S4 EXPLICIT): t1=18.61 ps A1%=12.8%; t2=165.36 ps A2%=19.4%; A3%=67.8% (t3>800 ps). THERMAL: Ea=116.4 meV; 71.5% at 423 K; LED stability 94.5% after 72h 85C/85%RH. CORE (text explicit): PL=750 nm; PLQY=28.6%; tau=221 ns; TEM=5.6±1.3 nm. Undoped: PLQY=12.5%. ICP (Table S3): Cu=0.23 In=0.46 Se=1.22 Zn=0.53. DFT (Table S1): Zn_v=-1.92 eV most favorable. APPLICATION: NIR pc-LED 88.7 mW at 350 mA; micro-LED EHD jet printing 3.7-4.2 μm pixel. caution_count=1 (route classification: CE-like mechanism in hot injection). INC-018=0 reuse_existing CuInSe2/ZnSe.","closeout","1","0","0","1","feed_molar_and_icp","1","0","1","1","92.8","176"
"V102","I-III-VI (V-series)","NR-V102-01","V102-S03","TRC-V102-01","literature_semi_structured","Mn:CISe/ZnSe","heating_up","0","0","150","20","690","","solution","V102-S03 = Mn:CISe-2/ZnSe heating_up In-rich Cu/In=1/2 PEC champion. Paper: Wang, Tong, Long, Channa, Zhao, Li, Cai, You, Sun, Wang. Nano Res. 2022, DOI 10.1007/s12274-022-4334-2. Title: Rational design of eco-friendly Mn-doped nonstoichiometric CuInSe/ZnSe core/shell QDs for boosted PEC efficiency. SYNTHESIS CORE: CuI 0.05mmol + In(Ac)3 0.1mmol + Mn(Ac)2 0.05mmol + OA 0.5mL + DDT 5mL; degas RT; evacuate 100C 30min; inject Se-ODE (0.2mmol Se in 1mL ODE) at 100C; heat to 150C 20min core growth. ZnSe SHELL: cool 100C; inject 0.1mmol ZnSt2 in 0.5mL ODE+0.5mL OLA; heat to 200C 30min. PURIFICATION: centrifuge ethanol/toluene; redisperse toluene. OPTICAL: PL ~690nm (figure estimate medium confidence); tau_avg=184ns (Table S3 tri-exponential); TEM 2.3+/-0.3nm; Eg_core=1.84eV Tauc. ICP-OES (Table S2): Mn 2.04% Cu 9.89% In 33.75% Se 40.56% Zn 13.76%; actual Cu/In=1/1.9. PEC: 6.0 mA/cm2 (3.5x vs CISe/ZnSe 1.7). PLQY: NOT REPORTED. FWHM: NOT REPORTED. caution_count=4: (1)INC-018 new_system_tag Mn:CISe/ZnSe (2)PL_peak figure_estimate (3)PLQY blank (4)FWHM blank. Stage2 triage PLQY/FWHM hallucination corrected.","main_text","1","0","0","1","feed_molar","1","0","1","4","",""
"V103","I-III-VI (V-series)","NR-V103-01","V103-S01","TRC-V103-01","literature_structured","Mn:CuInZnS","hydrothermal","0","0","95","85","590","","solution","V103-S01 = Mn-CIZS11 hydrothermal dual-emission temperature sensor champion. Paper: Bellatreccia, Ziani, Germinario, Engelaar, Battaglia, Gradone, Villa, Ceroni. Small 2024, 20, 2404425 DOI 10.1002/smll.202404425. Title: Dual Luminescent Mn(II)-Doped Cu-In-Zn-S Quantum Dots as Temperature Sensors in Water. SYNTHESIS: CuCl2 ~2.2umol + InCl3 20umol + MnSO4 1umol + Na2S 96umol + L-GSH 60umol + citrate 80umol in 10mL water; closed vessel 95C 40min core; add Zn stock (Zn(OAc)2 120umol + thiourea 90umol + GSH 180umol) 95C 45min Zn alloying (NOT core-shell). ALLOYED CIZS confirmed by 400meV blue-shift vs CISy. OPTICAL: DUAL EMISSION - CIZS host PL ~590nm (figure_estimate; tau ~0.1-1us; 85-89% of total) + Mn2+ PL 620nm (text EXPLICIT; tau=1.91ms Table S3; 11-16% of total). PLQY: NOT TABULATED for Mn-CIZS11 batch; neighbors 6-7% Table S3; Fig S20 ~6-7% in PBS. FWHM: NOT REPORTED. COMPOSITION (Table S1 ICP-AES): In:Cu meas=11.2 Zn:In meas=2.4 Mn:In meas=0.6%. STRUCTURAL: XRD zinc-blende 1.6-1.8nm Scherrer; DLS 5.0nm; HRTEM d=0.32nm. TEMPERATURE SENSING: Mn2+ lifetime slope 15 us/K in PBS 25-45C (0.8%/K); reversible; O2-independent; pH-stable 4-9. caution_count=4: (1)INC-018 new_system_tag Mn:CuInZnS (2)PL_peak figure_estimate (3)PLQY blank (4)FWHM blank. Stage2 triage corrections: route aqueous->hydrothermal; T 140C->95C; PLQY 16.9%->blank (was Mn contribution); shell->0 alloyed.","main_text","0","0","0","1","feed_molar_and_icp","1","0","1","4","",""
"V104","I-III-VI (V-series)","NR-V104-01","V104-S01","TRC-V104-01","literature_structured","Cu:ZnInSe/ZnSe","hot_injection","0","0","240","45","542","557","solution","V104-S01 = NCs@B C/S batch3 Cu:ZnInSe/ZnSe hot_injection CHAMPION. Paper: Selvaraj, Mahesh, Dhayalan, Baskaralingam, Rajendran, Gracia Pinilla, Paramasivam. RSC Appl. Interfaces 2024, 1, 1317-1333 DOI 10.1039/D4LF00132J. Title: Colloidal synthesis of emission-tunable Cu-doped Zn-In-Se/ZnSe core/shell nanocrystals for lighting and bioimaging. SYNTHESIS CORE: ZnI2 0.12mmol + In2(SO4)3 0.12mmol + Cu(NO3)2 0.01mmol + Se 1.6mmol in OLA 8mL + ODE 1mL; heat to 200C 10min; then 230C 10min under Ar. ZnSe SHELL: hot-inject 2mL Zn stock (Zn(OAc)2 2.4mmol in OLA+ODE) at 240C x3 injections 15min each. OPTICAL (ALL EXPLICIT): PL=542nm (Table 1); PLcore=557nm (Table 1); PLQY=57.95% (text p.9); FWHM=93.3nm (SI Table T2); tau_avg=348.7ns (text p.10 tri-exp). TEM=4.2+/-0.6nm; XPS Cu 2.15% In 12.90% Se 72.21% Zn 12.74% (SI Table T1). Cu doping series 0-0.08mmol tunes emission 467-780nm. caution_count=1 INC-018 only (all metrics explicit). Stage2 PLQY 18% was wrong -> actual 57.95%.","main_text","1","0","0","0","","0","0","1","1","57.95","93.3"
"V106","I-III-VI (V-series)","NR-V106-01","V106-S01","TRC-V106-01","literature_structured","CuZnInS/ZnS","hot_injection","0","0","200","30","590","","solution","V106-S01 = ZCIS/ZnS-MPA hot_injection bioimaging CHAMPION cc=0. Paper: Cunha, da Silva, Munk, dos Santos, Thome, Campos-Junior, Schiavon. ACS Appl. Nano Mater. 2025, 8, 22373-22388 DOI 10.1021/acsanm.5c04267. Title: Synthesis of Zn-Cu-In-S/ZnS QDs via Ligand Exchange for Bioimaging and Comprehensive Toxicity Evaluation. SYNTHESIS: InCl3 0.2mmol + ZnCl2 0.2mmol + CuCl 0.2mmol + DDT 0.6mL + ODE 4mL; degas 90C 30min vacuum; Ar purge 180C 5min; S-ODE (0.8mmol S) at 160C 10min core; ZnS shell (ZnCl2 0.2mmol in OAm+ODE) at 200C 30min; purify ethanol/CHCl3; ligand exchange to MPA (water-dispersible). OPTICAL (ALL EXPLICIT): PL=590nm (text 590.3nm); PLQY=18% (Table 1); FWHM=113nm (text 113.2nm); tau=115ns (Table 1 biexp). TEM=3.93+/-0.32nm chalcopyrite; Eg=2.6eV; Stokes shift ~370meV. FIRST cc=0 in I-III-VI pilot. INC-018=0 reuse CuZnInS/ZnS. Toxicity: comprehensive in vivo/in vitro safe at 300mg/kg.","main_text","1","1","0","0","","0","0","1","0","18","113"
"V108","I-III-VI (V-series)","NR-V108-01","V108-S03","TRC-V108-01","literature_structured","CuZnInS/ZnS/ZnS","aqueous","0","0","95","225","725","","solution","V108-S03 = ZCIS/ZnS-ZnS multi-shell aqueous CHAMPION Cu(II) sensor. Paper: Mgedle, Aladesuyi, Lebepe, Ncapayi, Oluwafemi. Green Process. Synth. 2023, 12, 20228155 DOI 10.1515/gps-2022-8155. Title: Facile aqueous synthesis of ZnCuInS/ZnS-ZnS QDs with enhanced PL lifetime for Cu(II) detection. SYNTHESIS: Aqueous reflux 95C; ZnCuInS core (Zn(OAc)2+CuCl2+InCl3+GSH+citrate+Na2S) 65min; ZnS shell1 (Zn(OAc)2+thiourea) 80min; ZnS shell2 80min; total 225min. Reagent amounts not specified (refs Toeleke et al.). OPTICAL (Table 1 EXPLICIT): PL=725nm; PLQY=6.44%; tau=43.69ns (biexp tau1=4.38 tau2=82.99ns); Eg=4.39eV. FWHM NOT REPORTED. TEM=3.66+/-0.81nm spherical; XRD zinc blende. Cu(II) sensor LOD=1.4uM Stern-Volmer. caution_count=2: INC-018 new CuZnInS/ZnS/ZnS + FWHM_blank. main_only no SI.","main_text","1","0","0","0","","0","0","1","2","6.44",""
"V051","I-III-VI (V-series)","NR-V051-02","V051-S09","TRC-V051-02","literature_structured","AgZnInS","hot_injection","0","0","170","","684","","solution","V051-S09 = AZIS Ag/Zn=1/1 quaternary Ag-Zn-In-S CHAMPION. RETROACTIVE multi-NR from V051 (NR-V051-01 is AIS binary AgInS2 at 642nm PLQY 62%). Paper: Xiang, Xie, Wang, Zhong, Liang, Yang, Luo, Chen. J. Alloys Compd. 588 (2014) 114-121 DOI 10.1016/j.jallcom.2013.10.188. Title: Studies on highly luminescent AgInS2 and Ag-Zn-In-S quantum dots. SYNTHESIS: AgNO3 + Zn(OAc)2 (Ag/Zn=1/1) + InCl3 + DDT + ODE; hot-injection at 170C; bare QDs no shell. OPTICAL: PL=684nm (text p.119 EXPLICIT 'blue-shifted from 684 to 510nm'); PLQY=34% (text p.119 EXPLICIT 'ca. 34%'); FWHM not reported for AZIS. INDEPENDENCE: Binary AgInS2 (3 elements) vs Quaternary AgZnInS (4 elements Zn added); different crystal structure (zinc blende ZnS+tetragonal vs pure tetragonal/spinel); different synthesis T (170C vs 110C). caution_count=2: FWHM_blank + time_blank. system_tag=AgZnInS reuse V029 INC-018=0.","main_text","0","0","0","0","","0","0","1","2","",""
"V060","I-III-VI (V-series)","NR-V060-01","V060-S07","TRC-V060-01","literature_semi_structured","CuInS2/ZnS","aqueous","0","0","100","45","","","solution","CIS/ZnS Cu:In=0.6 champion; aqueous MPA-capped 100C/45min; PL ~700nm core (text ~approx) / ~655nm core/shell (figure label) — both approximate, set blank. QY figure-only (6-8x enhancement from ~0.15%); FWHM ~158nm core (text); ZnS SILAR shell. Multi-NR: CIS independent from ZCIS by composition(ternary vs quaternary)+system_tag+application(no bio vs cell imaging).","main_text","1","0","0","1","feed_molar","0","0","0","3","",""
"V060","I-III-VI (V-series)","NR-V060-02","V060-S13","TRC-V060-02","literature_semi_structured","CuZnInS/ZnS","aqueous","0","0","100","40","","","solution","30% ZCIS/ZnS champion; aqueous MPA-capped 100C/40min; PL ~670nm core ~666nm core/shell (figure+text derived — blank). QY 1.4→4.7% after ZnS (text p.7). FWHM ~120nm core (figure est). ZnS SILAR shell. Cell imaging demonstrated. Multi-NR: ZCIS independent from CIS by composition(quaternary vs ternary)+system_tag+application(cell imaging).","main_text","1","0","0","1","feed_molar","0","0","0","2","4.7",""
"V069","I-III-VI (V-series)","NR-V069-01","V069-S01","TRC-V069-01","literature_semi_structured","AgZnInS/ZnS","hot_injection","0","0","130","120","530","","solution","G-type AIZS/ZnS green champion; hot_injection ODE/OlAm; core 90C/3min then 1st alloy 180C then 2nd alloy/shell 130C/2h; PL ~530nm (SI FigS1a figure_estimate); PLQY 41% (text Conclusions); FWHM blank; QLED 999 cd/m2 1.12 cd/A 0.39% EQE CIE(0.331,0.448); multi-NR: independent green band composition (S=0.6mmol) + device.","main_text","1","0","0","0","feed_molar","0","0","0","2","41",""
