Repository: wonbuilds/InP_QD_project_JCIM

# InP QD Literature-Mining Project (JCIM)

Analysis code, processed data, and figures for the JCIM submission **"External
Compatibility and Interpretable Structure–Property Analysis of an LLM-Curated InP
Quantum-Dot Synthesis Corpus under Leakage-Aware Evaluation"** (Yoo).

This repository is the **reproducible analysis package** for that manuscript: it
cross-validates an LLM-curated InP quantum-dot synthesis corpus (132 records / 52
papers) against the manually curated reference of Nguyen et al. (*Chem. Mater.*
2022, 34, 6296), fits leakage-aware (paper-level GroupKFold) interpretable models
of emission/QY/FWHM/shell architecture, and prioritizes candidate synthesis
recipes.

File: data/from_dd/normalized_representatives_248NR.csv (part 8 of 8)
"paper_id","corpus","recipe_id","sample_id","normalization_trace_id","data_quality_tier","system_tag","route","unknown_route_flag","route_inferred_flag","T_growth_C","time_min","PL_peak_nm_final","PL_peak_nm_core","measurement_state","notes_text","stage_source","shell_present_flag","postprocess_present_flag","shell_presence_ambiguity_flag","ratio_reported_flag","ratio_definition_type","precursor_purity_reported_flag","injection_rate_reported_flag","process_sensitive_reporting_flag","caution_count","QY_percent_final","FWHM_nm_final"
"V069","I-III-VI (V-series)","NR-V069-02","V069-S02","TRC-V069-02","literature_semi_structured","AgZnInS/ZnS","hot_injection","0","0","160","120","560","","solution","Y-type AIZS/ZnS yellow champion; hot_injection; core 160C/3min then 1st alloy 180C then 2nd alloy/shell 160C/2h; PL ~560nm (SI FigS1b figure_estimate); PLQY 51% (text Conclusions); FWHM blank; QLED 698 cd/m2 1.17 cd/A 0.49% EQE CIE(0.346,0.431); multi-NR: independent yellow band composition (S=0.3mmol) + device.","main_text","1","0","0","0","feed_molar","0","0","0","2","51",""
"V069","I-III-VI (V-series)","NR-V069-03","V069-S03","TRC-V069-03","literature_semi_structured","AgZnInS/ZnS","hot_injection","0","0","200","120","590","","solution","A-type AIZS/ZnS amber champion; hot_injection; core 180C/3min then 1st alloy 180C then 2nd alloy/shell 200C/2h; PL ~590nm (SI FigS1c figure_estimate); PLQY 52% (text Conclusions highest); FWHM blank; QLED 498 cd/m2 0.36 cd/A 0.25% EQE CIE(0.372,0.444); multi-NR: independent amber band composition (S=0.5mmol) + device.","main_text","1","0","0","0","feed_molar","0","0","0","2","52",""
"V063","I-III-VI (V-series)","NR-V063-01","V063-S04","TRC-V063-01","literature_semi_structured","CuZnInS/ZnS","aqueous","0","0","","","622","","solution","CZIS/ZnS nZn/nCuInZn=1.33 champion; aqueous one-pot GSH; QY 26.12% Table2; PL ~622nm; T/time not reported; Na2S; WLED CRI=87.2. cc=3.","main_text","1","0","0","1","feed_molar","0","0","0","3","26.12",""
"V070","I-III-VI (V-series)","NR-V070-01","V070-S01","TRC-V070-01","literature_semi_structured","AgZnInS","aqueous","0","0","25","270","545","","solution","AIZS Ag:Zn:In=0.2:2:4 champion; aqueous RT/4.5h MPA; QY 41.2% text; PL ~545nm fig_est; tau=262.55ns; pH 9.5; 80-day stability. cc=2.","main_text","0","0","0","1","feed_molar","0","0","0","2","41.2",""
"V081","I-III-VI (V-series)","NR-V081-01","V081-S08","TRC-V081-01","literature_semi_structured","CuZnInS/ZnS","hot_injection","0","0","230","30","527","","solution","ZCIS/ZnS 6-shell champion; hot_injection DDT/ODE; core 230C/30min; QY 35% text Conclusions (MPTMS-capped); PL ~527nm fig_est; FWHM blank; size 10-11nm. cc=2.","main_text","1","1","0","1","feed_molar","0","0","0","2","35",""
"V092","I-III-VI (V-series)","NR-V092-01","V092-S04","TRC-V092-01","literature_semi_structured","AgZnInS/ZnS","hot_injection","0","0","210","60","524","","solution","AgZnInS/ZnS SchemeII champion; hot_injection+Zn_exchange+ZnS_shell 210C/60min; QY 60% text; PL 524nm text; FWHM 96nm text; Ag/In=1:8; 4-color WLED CRI=97.1. cc=0.","main_text","1","0","0","1","feed_molar","0","0","0","0","60","96"
"V089","I-III-VI (V-series)","NR-V089-01","V089-S06","TRC-V089-01","literature_semi_structured","AgInS2/ZnS","hot_injection","0","0","130","20","666","","solution","AIS/ZnS In/Ag=4 champion; hot_injection 130C/20min shell; QY 72% Table1; PL ~666nm fig_est; FWHM blank; QLED EQE 1.25%. cc=2.","main_text","1","0","0","1","feed_molar","0","0","0","2","72",""
"V028","I-III-VI (V-series)","NR-V028-01","V028-S01","TRC-V028-01","literature_semi_structured","AgInGaS2/GaSx","hot_injection","0","0","280","30","524","","solution","AIGS/Ga-S single composition; hot_injection 130C; core 200C/20min; Ga-S shell 280C/30min; QY 39% text; PL ~524nm from EL; FWHM blank (EL=30nm); size 6.9nm. cc=2.","main_text","1","0","0","1","feed_molar","0","0","0","2","39",""
"V078","I-III-VI (V-series)","NR-V078-01","V078-S05","TRC-V078-01","literature_semi_structured","CuInS2/ZnS","continuous_flow","0","0","230","10","712","","solution","CIS/ZnS continuous-flow microreactor champion; TR 230C shell 10min; QY 50% Table1; PL 712nm Table1; FWHM blank; core 250C/10min 3ml/min; shell 2ml/min. cc=1.","main_text","1","0","0","1","feed_molar","0","0","0","1","50",""
"V093","I-III-VI (V-series)","NR-V093-01","V093-S15","TRC-V093-01","literature_semi_structured","AgInS2/ZnS","microwave_hydrothermal","0","0","120","5","582","","solution","AIS@ZnS MW hydrothermal champion; core 120C/5min MW sealed vessel; ZnS shell 90C/2min; QY 35.66% text; PL ~582nm fig_est; FWHM blank; IL/AgIn=2.5; Zn/AgIn=3; WLED CRI=87.7. cc=2.","main_text","1","0","0","1","feed_molar","0","0","0","2","35.66",""
"V096","I-III-VI (V-series)","NR-V096-01","V096-S01","TRC-V096-01","literature_semi_structured","AgInS2","heating_up","0","0","180","60","690","","solution","AIS Ag/In=1.0 champion; heating_up OAm 180C/60min oil bath; QY 74% text; PL ~690nm fig_est; FWHM blank; core-only no shell; QDSC PCE 2.91%. cc=2.","main_text","0","0","0","1","feed_molar","0","0","0","2","74",""
"V079","I-III-VI (V-series)","NR-V079-01","V079-S04","TRC-V079-01","literature_semi_structured","CuInS2/ZnS","solvothermal","0","0","60","40","554","","solution","CIS/ZnS solvothermal 60C sealed autoclave; QD#8 smallest size-sorted fraction; QY ca.81% text_explicit body; PL ~554nm fig; FWHM ~90nm text abstract; core 5h40min DDT/DMF; ZnS shell 40min. cc=1.","main_text","1","0","0","1","feed_molar","0","0","0","1","81","90"
"V136","I-III-VI (V-series)","NR-V136-01","V136-S04","TRC-V136-01","literature_structured","CuInS2/ZnS","solvothermal","0","0","180","340","554","","solution","CIS/ZnS solvothermal 180C sealed autoclave; QD#8 smallest size-sorted; QY ca.81% text; PL 554nm text; FWHM ~90nm text; Cu:In=1:3.5; unsorted QY=65%. cc=0.","main_text","1","0","0","1","feed_molar","0","0","0","0","81","90"
"V147","I-III-VI (V-series)","NR-V147-01","V147-S02","TRC-V147-01","literature_semi_structured","CuInS2/ZnS","heating_up","0","0","230","20","600","","solution","CIS/ZnS heating_up ODE 230C; QY 60% text (max); PL ~600nm fig_est; seminal Li 2009 Chem Mater; in vivo imaging paper; PL range 550-815nm. cc=2.","main_text","1","0","0","1","feed_molar","0","0","0","2","60",""
"V148","I-III-VI (V-series)","NR-V148-01","V148-S02","TRC-V148-01","literature_semi_structured","CuZnInS/ZnS","heating_up","0","0","240","20","560","","solution","Cu-doped ZnInS/ZnS non-injection heating_up; 2%Cu champion; QY 65% text; PL ~560nm fig; FWHM 93nm text; core 220C/20min; ZnS shell 240C/20min; method B (In-oleate). cc=1.","main_text","1","0","0","1","feed_molar","0","0","0","1","65","93"
"V143","I-III-VI (V-series)","NR-V143-01","V143-S02","TRC-V143-01","literature_structured","CuInS2/ZnS","continuous_flow","0","0","210","1","556.7","","solution","CIS/ZnS CTAB water-soluble; hybrid flow reactor; core 210C/1min + ZnS furnace continuous_flow; QY 56% text; PL 556.7nm text; stable 6 months; Cu:In=1:2. cc=1.","main_text","1","0","0","1","feed_molar","0","0","0","1","56",""
"V140","I-III-VI (V-series)","NR-V140-01","V140-S02","TRC-V140-01","literature_semi_structured","CuInS2/ZnS","hydrothermal","0","0","180","30","710","","solution","CIS/ZnS hydrothermal NAC-capped water-soluble; QY 30% text (corrected from briefed 42%); PL ~710nm fig_est (~1.75eV from Fig8a); FWHM blank; non-HI; BCSJ Iida 2019. cc=2.","main_text","1","0","0","1","feed_molar","0","0","0","2","30",""
"V142","I-III-VI (V-series)","NR-V142-01","V142-S01","TRC-V142-01","literature_structured","CuInS2","heating_up","0","0","210","15","633","","solution","CIS core heating_up diesel oil; Cu:In=1:1 210C/15min; QY 60% text; PL 633nm (1.96eV text-derived); FWHM 102nm (315meV text-derived); large-scale low-cost non-HI. cc=1.","main_text","0","0","0","1","feed_molar","0","0","0","1","60","102"
"V150","I-III-VI (V-series)","NR-V150-01","V150-S01","TRC-V150-01","literature_semi_structured","CuZnInS/ZnS/ZnS","hot_injection","0","0","230","10","530","","solution","CZIS/ZnS//ZnS E-QDs champion; hot_injection 230C/10min core; QY 83% text abstract; PL 530nm text; FWHM blank; EHA ligand-assisted; LED EQE paper. cc=1.","main_text","1","0","0","1","feed_molar","0","0","0","1","83",""
"V158","I-III-VI (V-series)","NR-V158-01","V158-S01","TRC-V158-01","literature_semi_structured","AgInGaS2","heating_up","0","0","180","10","620","","solution","AIGS AgInS2-AgGaS2 solid solution y=1.0 (pure AIS); heating_up OAm 180C/10min; QY 45% text; PL ~620nm (y=1.0 endpoint); FWHM 150-200nm text (avg 175nm); Torimoto 2010. cc=0.","main_text","0","0","0","1","feed_molar","0","0","0","0","45","175"
"V157","I-III-VI (V-series)","NR-V157-01","V157-S02","TRC-V157-01","literature_semi_structured","AgInS2/ZnS","microwave_aqueous","0","0","160","6","550","","solution","AIS@ZnS MW aqueous GSH; QY 49% text abstract (core/shell); PL ~550nm fig_est (tunable 500-600nm text); microwave 160C/5.5min; bioimaging paper; non-HI. cc=1.","main_text","1","0","0","1","feed_molar","0","0","0","1","49",""
"V159","I-III-VI (V-series)","NR-V159-01","V159-S01","TRC-V159-01","literature_semi_structured","ZAIS/ZIS/ZnS","heating_up","0","0","190","10","580","","solution","ZnInS:Ag/ZnS Ag-doped; heating_up noninjection 190C; QY 63.5% text; PL ~580nm fig_est (tunable 458-603nm text); non-HI; bioimaging. cc=1.","main_text","1","0","0","1","feed_molar","0","0","0","1","63.5",""
"V149","I-III-VI (V-series)","NR-V149-01","V149-S01","TRC-V149-01","literature_semi_structured","CuZnInS/ZnS","heating_up","0","0","220","10","550","","solution","Cu-doped Zn-In-S/ZnS heating_up; QY up to 85% text; PL ~550nm fig_est (tunable 450-810nm); DDT+S+OAm; Park Chem Mater 2014; non-HI. cc=1.","main_text","1","0","0","1","feed_molar","0","0","0","1","85",""
"V154","I-III-VI (V-series)","NR-V154-01","V154-S01","TRC-V154-01","literature_semi_structured","AgInS2","hot_injection","0","0","150","60","560","","solution","AIS QDs chalcopyrite; QY=63% text D=2.5nm; PL ~560nm fig_est; D-A pair; JPCC 2014. cc=2.","main_text","0","0","0","1","feed_molar","0","0","0","2","63",""
"V151","I-III-VI (V-series)","NR-V151-01","V151-S01","TRC-V151-01","literature_structured","CuZnInS","cation_exchange","0","0","240","10","630","","solution","ZCIS nanoplatelets from In2S3 template; cation_exchange Cu@180C+Zn@240C/10min; QY 28% text; PL 630nm text; FWHM 80nm text; all text_explicit. cc=0.","main_text","0","0","0","1","feed_molar","0","0","0","0","28","80"
"V059","I-III-VI (V-series)","NR-V059-01","V059-S01","TRC-V059-01","literature_structured","CuZnInS/ZnS","hot_injection","0","0","230","","700","670","final_purified","V059-S01 CIZS/ZnS-230 first-shell representative per Wave 1 option_A. PL=700 nm text-explicit (p.6795 blue-shift); raw 650 was hallucinated (CUR-V059-W1-01 correction). QY=28.9+/-2.9% text-explicit. system_tag=CuZnInS/ZnS matches spine. Route=hot_injection, ZnS first shell at 230 C via syringe pump 5 mL/h. FWHM blank (not reported). time_min blank (per-sample not text-explicit). Abstract 41.6% aspirational unmatched to series; 28.9% is series max. Second-shell series (S04-S06) kept raw_only.","main_text","1","0","0","0","","1","1","0","3","28.9",""
"L057","InP (L-series)","NR-L057-01","L057-S07","TRC-L057-01","literature_structured","InP/ZnS","aminophosphine","no","no","200","","607","","final_purified","InP/ZnS continuous-flow MAIN rep: source L057-S07, Wang & Segets 2023 React Chem Eng 8 316-322 (UDE / CENIDE Duisburg-Essen). User-approved 2026-05-04 GATE-L057-006 option_A: route=aminophosphine (existing base form, count=4 pre-L057, NO new compound vocabulary), system_tag=InP/ZnS (existing, count=19 pre-L057, NO INC-018). Key metrics ALL text-explicit: PL emission peak 607 nm (main p.320 §3 + Fig 4a; HORIBA Fluorolog-3 @ 400 nm excitation; SOLUTION PL of final-purified InP/ZnS colloid in n-hexane), PLQY 30.9% (main p.320 §3 + Fig 4b inset + abstract + conclusion §4; absolute PLQY via integrating sphere F-3018), FWHM 90 nm (abstract + main + conclusion; paper attributes broadening to surface defects). Synthesis: customized tubular continuous-flow reactor with two heating boxes (HB1 core 200 C, core flow 0.06 mL/min; HB2 shell 200 C, DDT inline 0.03 mL/min, combined 0.09 mL/min); SS spiral tubes OD 1/16 inch ID 0.9975 mm length ~4.6 m; ayxessis GmbH dual-syringe pump for truly continuous flow; premixed precursor stock heat-transfer-only design. Precursor stock InCl3 (99.999%) : ZnCl2 (>=98%) : tris(diethylamino)phosphine PDEA (97%) = 4 : 20 : 16 mmol in oleylamine (Acros 80-90%); ZnCl2 acts as Lewis-acid catalyst (analogous to L016 L017 L054 sister precedents); paper does NOT report ICP/EDX of QDs, so system_tag remains InP/ZnS (NOT In(Zn)P/ZnS) per §9.4 + project curation rules system_tag-from-body rule. DDT used as S source instead of TOP-S. CAUTION 1: time_min blank per L051 NR-L051-01 / TG-L051-148 precedent — continuous tubular flow with separate HB1+HB2 zones is structurally not comparable to single-point growth-hold convention; explicit residence times in paper only at 0.03/0.05/0.1/0.3/1.5 mL/min (not at 0.06/0.09 mL/min used for REP); full per-zone flow-rate detail in raw_process_events PE-015/PE-016. CAUTION 2: first continuous-flow representative under aminophosphine route in spine (existing continuous_flow rows are CIS/ZnS only V078 V143); single-paper-precedent for methodology fold; future revisit per §9.6 if more flow-aminophosphine InP papers accumulate. CAUTION 3: FWHM 90 nm broader than sister aminophosphine cluster (37-53 nm L013/L016/L017/L018/L035/L054) — value preserved exactly as text-explicit; paper notes surface-defect-related broadening. Modality CLEAN final_purified solution PL in n-hexane (no device EL / film PL / phosphor matrix; no L048-style modality mismatch). Coverage: fills empty 580-700 nm orange-red gap in aminophosphine cluster (between L017 540 nm and L054 720 nm). License source_license=CC BY-NC 3.0 logged at CUR-L057-LICENSE-01. Existing system_tag InP/ZnS count=19 pre-L057. Wang2023 React Chem Eng 8 316-322 DOI 10.1039/d2re00378c.","text","1","0","0","0","","1","1","1","3","30.9","90"
