Repository: wonbuilds/InP_QD_project_JCIM

# InP QD Literature-Mining Project (JCIM)

Analysis code, processed data, and figures for the JCIM submission **"External
Compatibility and Interpretable Structure–Property Analysis of an LLM-Curated InP
Quantum-Dot Synthesis Corpus under Leakage-Aware Evaluation"** (Yoo).

This repository is the **reproducible analysis package** for that manuscript: it
cross-validates an LLM-curated InP quantum-dot synthesis corpus (132 records / 52
papers) against the manually curated reference of Nguyen et al. (*Chem. Mater.*
2022, 34, 6296), fits leakage-aware (paper-level GroupKFold) interpretable models
of emission/QY/FWHM/shell architecture, and prioritizes candidate synthesis
recipes.

File: data/integrated/inp_combined.csv (part 2 of 2)
source,row_id,paper_id_dd,doi,overlap_flag,emission_nm,T_growth_C,time_min,FWHM_nm,QY_percent,PL_peak_nm_core,route,system_tag,shell_present_flag,data_quality_tier,measurement_state,caution_count,abs_nm,diameter_nm,in_source,in_amount_mmol,p_source,p_amount_mmol,ligand_source,ligand_amount_mmol,first_sol,second_sol,acid,acid_amount_mmol,total_volume_ml
cossairt,cos_raw_row_125,,10.1021/acs.nanolett.7b03703,0,590,300,30,,,,,,,,,,547,3,indium myristate,2,tris(trimethylsilyl)phosphine,0.15,None,0,octadecene,trioctylphosphine,None,0,6
cossairt,cos_raw_row_126,,10.1021/acs.jpcc.0c09601,0,595,305,20,,,,,,,,,,555,3.1,indium acetate,4,tris(trimethylsilyl)phosphine,2,None,0,octadecene,None,oleic acid,14.5,15
cossairt,cos_raw_row_127,,10.1021/acs.chemmater.7b01648,0,558,300,20,,,,,,,,,,525,4,indium acetate,0.2,tris(trimethylsilyl)phosphine,0.1,None,0,octadecene,None,myristic acid,0.6,10
cossairt,cos_raw_row_128,,10.3389/fchem.2018.00567,0,680,178,840,,,,,,,,,,622,6.7,indium acetate,1.2,tris(trimethylsilyl)phosphine,1.2,dioctylamine,0.5,octadecene,None,None,0,3.151
cossairt,cos_raw_row_129,,10.1021/acs.chemmater.7b00254,1,482,180,30,,,,,,,,,,430,None,indium iodide,0.3,white phosphorus,0.299,oleylamine,4.06,None,None,None,0,1.336
cossairt,cos_raw_row_130,,10.1021/acs.chemmater.7b00254,1,529,150,30,,,,,,,,,,492,None,indium chloride,0.3,white phosphorus,0.45,oleylamine,4.06,None,None,None,0,1.336
cossairt,cos_raw_row_131,,10.1021/acs.chemmater.7b00254,1,555,180,30,,,,,,,,,,522,None,indium chloride,0.3,white phosphorus,0.45,oleylamine,4.06,None,None,None,0,1.336
cossairt,cos_raw_row_132,,10.1021/acs.chemmater.7b00254,1,595,180,30,,,,,,,,,,560,None,indium chloride,0.3,white phosphorus,0.45,oleylamine,0.8,None,None,None,0,0.264
cossairt,cos_raw_row_133,,10.1021/acs.chemmater.7b00254,1,635,210,30,,,,,,,,,,590,None,indium chloride,0.3,white phosphorus,0.45,oleylamine,0.8,None,None,None,0,0.264
cossairt,cos_raw_row_134,,10.1021/acs.inorgchem.0c03117,0,None,305,10,,,,,,,,,,480,None,indium paltimate,0.15,tris(trimethylsilyl)phosphine,0.12,None,0,octadecene,trioctylphosphine,None,0,18
cossairt,cos_raw_row_135,,10.1007/s10854-020-05206-5,0,518,170,10,,,,,,,,,,478,7,indium chloride,0.45,tris(dimethylamino)phosphine,1.926,oleylamine,7.4,None,None,None,0,2.435
cossairt,cos_raw_row_136,,10.1021/acsnano.0c08683,0,542,230,15,,,,,,,,,,498,None,indium acetate,1.2,tris(trimethylsilyl)phosphine,0.607,None,0,octadecene,None,stearic acid,3.6,12
cossairt,cos_raw_row_137,,10.1021/acsnano.0c08683,0,548,230,5,,,,,,,,,,502,None,indium acetate,1.2,tris(trimethylsilyl)phosphine,0.607,None,0,octadecene,None,palmitic acid,3.6,12
cossairt,cos_raw_row_138,,10.1016/j.apsusc.2019.01.067,0,550,300,20,,,,,,,,,,500,None,indium myristate,0.1,tris(trimethylsilyl)phosphine,0.1,None,0,octadecene,None,None,0,8.5
cossairt,cos_raw_row_139,,10.1021/acsnano.0c08683,0,554,230,5,,,,,,,,,,512,None,indium acetate,1.2,tris(trimethylsilyl)phosphine,0.607,None,0,octadecene,None,myristic acid,3.6,12
cossairt,cos_raw_row_140,,10.1021/acsnano.0c08683,0,558,230,15,,,,,,,,,,512,None,indium acetate,1.2,tris(trimethylsilyl)phosphine,0.607,None,0,octadecene,None,oleic acid,3.6,12
cossairt,cos_raw_row_141,,10.1007/s10854-020-05206-5,0,628,170,10,,,,,,,,,,576,None,indium chloride,0.45,tris(dimethylamino)phosphine,1.926,oleylamine,7.4,None,None,None,0,2.435
cossairt,cos_raw_row_142,,10.1016/j.apsusc.2019.01.067,0,None,180,5,,,,,,,,,,515,None,indium chloride,0.9,tris(diethylamino)phosphine,3.2,oleylamine,17.2,None,None,None,0,5.66
cossairt,cos_raw_row_143,,10.1016/j.apsusc.2019.01.067,0,None,220,5,,,,,,,,,,552,None,indium chloride,0.9,tris(diethylamino)phosphine,3.2,oleylamine,17.2,None,None,None,0,5.66
cossairt,cos_raw_row_144,,10.1016/j.apsusc.2019.01.067,0,None,160,10,,,,,,,,,,455,None,indium chloride,0.9,tris(diethylamino)phosphine,3.2,oleylamine,17.2,None,None,None,0,5.66
cossairt,cos_raw_row_145,,10.1016/j.apsusc.2019.01.067,0,None,180,10,,,,,,,,,,523,None,indium chloride,0.9,tris(diethylamino)phosphine,3.2,oleylamine,17.2,None,None,None,0,5.66
cossairt,cos_raw_row_146,,10.1016/j.apsusc.2019.01.067,0,None,220,10,,,,,,,,,,569,None,indium chloride,0.9,tris(diethylamino)phosphine,3.2,oleylamine,17.2,None,None,None,0,5.66
cossairt,cos_raw_row_147,,10.1016/j.apsusc.2019.01.067,0,None,160,20,,,,,,,,,,468,None,indium chloride,0.9,tris(diethylamino)phosphine,3.2,oleylamine,17.2,None,None,None,0,5.66
cossairt,cos_raw_row_148,,10.1016/j.apsusc.2019.01.067,0,None,180,20,,,,,,,,,,544,None,indium chloride,0.9,tris(diethylamino)phosphine,3.2,oleylamine,17.2,None,None,None,0,5.66
cossairt,cos_raw_row_149,,10.1016/j.apsusc.2019.01.067,0,None,220,20,,,,,,,,,,592,None,indium chloride,0.9,tris(diethylamino)phosphine,3.2,oleylamine,17.2,None,None,None,0,5.66
cossairt,cos_raw_row_150,,10.1016/j.apsusc.2019.01.067,0,None,140,30,,,,,,,,,,440,None,indium chloride,0.9,tris(diethylamino)phosphine,3.2,oleylamine,17.2,None,None,None,0,5.66
cossairt,cos_raw_row_151,,10.1016/j.apsusc.2019.01.067,0,None,140,30,,,,,,,,,,410,None,indium chloride,0.9,tris(diethylamino)phosphine,3.2,oleylamine,17.2,None,None,None,0,5.66
cossairt,cos_raw_row_152,,10.1016/j.apsusc.2019.01.067,0,None,160,30,,,,,,,,,,492,None,indium chloride,0.9,tris(diethylamino)phosphine,3.2,oleylamine,17.2,None,None,None,0,5.66
cossairt,cos_raw_row_153,,10.1016/j.apsusc.2019.01.067,0,None,180,30,,,,,,,,,,550,None,indium chloride,0.9,tris(diethylamino)phosphine,3.2,oleylamine,17.2,None,None,None,0,5.66
cossairt,cos_raw_row_154,,10.1016/j.apsusc.2019.01.067,0,None,220,30,,,,,,,,,,600,None,indium chloride,0.9,tris(diethylamino)phosphine,3.2,oleylamine,17.2,None,None,None,0,5.66
cossairt,cos_raw_row_155,,10.1021/acsanm.8b02063,1,477,240,60,,,,,,,,,,430,2,indium acetate,0.6,tris(trimethylsilyl)phosphine,0.4,None,0,octadecene,trioctylphosphine,lauric acid,1.8,11
cossairt,cos_raw_row_156,,10.1038/s42004-019-0138-z,0,None,180,30,,,,,,,,,,None,2.48,indium chloride,0.45,tris(dimethylamino)phosphine,1.6,oleylamine,6.15,None,None,None,0,2.024
cossairt,cos_raw_row_157,,10.1021/acs.jpclett.9b02386,1,None,200,60,,,,,,,,,,420,2,indium chloride,0.45,tris(dimethylamino)phosphine,1.93,oleylamine,15.2,None,None,None,0,5.002
cossairt,cos_raw_row_158,,10.1039/c9nr06847c,0,477,240,60,,,,,,,,,,430,2,indium acetate,0.6,tris(trimethylsilyl)phosphine,0.4,None,None,octadecene,trioctylphosphine,lauric acid,1.8,11
cossairt,cos_raw_row_159,,10.1002/smll.201905162,0,None,260,60,,,,,,,,,,None,2.4,indium acetate,3,tris(trimethylsilyl)phosphine,1.5,None,0,octadecene,trioctylphosphine,oleic acid,9,48
cossairt,cos_raw_row_160,,10.1038/s41586-019-1771-5,1,None,260,40,,,,,,,,,,500,2.7,indium acetate,4,tris(trimethylsilyl)phosphine,2,None,0,octadecene,trioctylphosphine,palmitic acid,12,110
cossairt,cos_raw_row_161,,10.1021/acs.jpcc.9b07092,0,None,180,5,,,,,,,,,,550,3.2,indium chloride,0.45,tris(dimethylamino)phosphine,1.38,dodecylamine,3.7,None,None,None,0,0.85
cossairt,cos_raw_row_162,,10.1021/acs.chemmater.8b01789,0,None,180,30,,,,,,,,,,560,3.2,indium chloride,0.225,tris(diethylamino)phosphine,0.8,oleylamine,7.5,None,None,None,0,2.468
cossairt,cos_raw_row_163,,10.1021/acs.jpclett.9b02386,1,625,200,60,,,,,,,,,,590,4.3,indium chloride,0.45,tris(dimethylamino)phosphine,1.93,oleylamine,15.2,None,None,None,0,5.002
cossairt,cos_raw_row_164,,10.1038/s41586-019-1771-5,1,None,260,1,,,,,,,,,,465,None,indium acetate,4,tris(trimethylsilyl)phosphine,2,None,0,octadecene,trioctylphosphine,palmitic acid,12,110
cossairt,cos_raw_row_165,,10.1038/s41586-019-1771-5,1,None,260,20,,,,,,,,,,495,None,indium acetate,4,tris(trimethylsilyl)phosphine,2,None,0,octadecene,trioctylphosphine,palmitic acid,12,110
cossairt,cos_raw_row_166,,10.1016/j.jlumin.2020.117297,0,None,220,0.5,,,,,,,,,,None,2.1,indium chloride,0.9,tris(dimethylamino)phosphine,1.4,oleylamine,15.2,None,None,None,0,5.002
cossairt,cos_raw_row_167,,10.1016/j.jlumin.2020.117297,0,None,220,10,,,,,,,,,,None,3,indium chloride,0.9,tris(dimethylamino)phosphine,1.4,oleylamine,15.2,None,None,None,0,5.002
cossairt,cos_raw_row_168,,10.1021/acsenergylett.0c02165,0,None,310,10,,,,,,,,,,None,3.2,indium acetate,0.34,tris(trimethylsilyl)phosphine,0.23,None,0,octadecene,None,oleic acid,1,9
cossairt,cos_raw_row_169,,10.1021/acsanm.0c00008,1,None,180,2,,,,,,,,,,485,None,indium iodide,0.9,tris(dimethylamino)phosphine,1.3,oleylamine,6,None,None,None,0,1.975
cossairt,cos_raw_row_170,,10.1002/adom.201901362,0,485,280,60,,,,,,,,,,423,2.3,indium chloride,0.1,tris(trimethylsilyl)phosphine,0.1,None,0,trioctylphosphine,None,None,0,5
cossairt,cos_raw_row_171,,10.1016/j.jcis.2020.03.110,0,560,180,30,,,,,,,,,,490,3,indium chloride,0.5,tris(dimethylamino)phosphine,2.75,oleylamine,6.15,None,None,None,0,2.024
cossairt,cos_raw_row_172,,10.1016/j.jiec.2019.10.021,0,507,300,10,,,,,,,,,,455,None,indium acetate,0.1,tris(trimethylsilyl)phosphine,0.1,None,0,octadecene,None,oleic acid,0.91,6.75
cossairt,cos_raw_row_173,,10.1016/j.jiec.2019.10.021,0,518,300,10,,,,,,,,,,460,None,indium acetate,0.1,tris(trimethylsilyl)phosphine,0.1,None,0,octadecene,None,oleic acid,0.268,6.75
cossairt,cos_raw_row_174,,10.1016/j.jiec.2019.10.021,0,522,300,10,,,,,,,,,,457,None,indium acetate,0.1,tris(trimethylsilyl)phosphine,0.1,None,0,octadecene,None,oleic acid,0.288,6.75
cossairt,cos_raw_row_175,,10.1016/j.jiec.2019.10.021,0,525,300,10,,,,,,,,,,456,None,indium acetate,0.1,tris(trimethylsilyl)phosphine,0.1,None,0,octadecene,None,oleic acid,0.308,6.75
cossairt,cos_raw_row_176,,10.1016/j.jiec.2019.10.021,0,530,300,10,,,,,,,,,,470,None,indium acetate,0.1,tris(trimethylsilyl)phosphine,0.1,None,0,octadecene,None,oleic acid,0.248,6.75
cossairt,cos_raw_row_177,,10.1021/acs.chemmater.0c00781,0,None,180,3,,,,,,,,,,490,None,indium chloride,0.45,tris(diethylamino)phosphine,0,oleylamine,15,None,None,None,0,4.936
cossairt,cos_raw_row_178,,10.1002/cctc.202000616,0,None,180,30,,,,,,,,,,575,None,indium chloride,0.45,tris(diethylamino)phosphine,1.6,oleylamine,15.19,toluene,None,None,0,7.998
cossairt,cos_raw_row_179,,10.1021/acs.chemmater.0c00781,0,None,180,120,,,,,,,,,,550,2.5,indium chloride,0.45,tris(diethylamino)phosphine,0,oleylamine,15,None,None,None,0,4.936
cossairt,cos_raw_row_180,,10.1021/acs.chemmater.0c00551,1,None,180,3,,,,,,,,,,480,1.7,indium iodide,0.45,tris(dimethylamino)phosphine,1,oleylamine,3.7,None,None,None,0,1.218
cossairt,cos_raw_row_181,,10.1063/1.4745844,0,590,200,30,,,,,,,,,,460,2.1,indium acetate,0.08,tris(trimethylsilyl)phosphine,0.08,octylamine,0.38,octadecene,None,myristic acid,0.26,7.063
cossairt,cos_raw_row_182,,10.1364/ome.4.001436,0,539,300,30,,,,,,,,,,480,None,indium acetate,1,tris(trimethylsilyl)phosphine,1,dodecanethiol,0.5,None,None,None,0,0.12
cossairt,cos_raw_row_183,,10.1002/jsid.308,0,500,180,60,,,,,,,,,,None,None,indium acetate,1,tris(trimethylsilyl)phosphine,1,dodecanethiol,0.5,octadecene,None,None,0,1.12
cossairt,cos_raw_row_184,,10.1002/jsid.308,0,520,180,120,,,,,,,,,,None,None,indium acetate,1,tris(trimethylsilyl)phosphine,1,dodecanethiol,0.5,octadecene,None,None,0,1.12
cossairt,cos_raw_row_185,,10.1002/jsid.308,0,538,180,240,,,,,,,,,,None,None,indium acetate,1,tris(trimethylsilyl)phosphine,1,dodecanethiol,0.5,octadecene,None,None,0,1.12
cossairt,cos_raw_row_186,,10.1002/jsid.308,0,540,200,75,,,,,,,,,,None,None,indium acetate,1,tris(trimethylsilyl)phosphine,1,dodecanethiol,0.5,octadecene,None,None,0,1.12
cossairt,cos_raw_row_187,,10.1002/jsid.308,0,590,280,30,,,,,,,,,,None,None,indium acetate,1,tris(trimethylsilyl)phosphine,1,dodecanethiol,0.5,octadecene,None,None,0,1.12
cossairt,cos_raw_row_188,,10.1002/jsid.308,0,600,280,120,,,,,,,,,,None,None,indium acetate,1,tris(trimethylsilyl)phosphine,1,dodecanethiol,0.5,octadecene,None,None,0,1.12
cossairt,cos_raw_row_189,,10.1021/acs.chemmater.8b02590,0,579,285,20,,,,,,,,,,530,2.4,indium acetate,4,tris(trimethylsilyl)phosphine,2,None,0,octadecene,None,myristic acid,14.5,17
cossairt,cos_raw_row_190,,10.1021/acsnano.8b06692,1,None,280,20,,,,,,,,,,580,2.5,indium acetate,0.2,tris(trimethylsilyl)phosphine,0.1,None,0,octadecene,trioctylphosphine,palmitic acid,0.6,10.5
cossairt,cos_raw_row_191,,10.1021/acs.chemmater.8b02590,0,618,180,20,,,,,,,,,,573,2.9,indium chloride,0.23,tris(diethylamino)phosphine,0.8,oleylamine,7.5,None,None,None,0,2.468
cossairt,cos_raw_row_192,,10.3389/fnins.2021.652608,0,645,230,20,,,,,,,,,,555,3.2,indium chloride,0.1,tris(trimethylsilyl)phosphine,0.2,hexadecylamine,0.2,octadecene,None,stearic acid,0.01,6.052
cossairt,cos_raw_row_193,,10.1021/acsnano.8b06692,1,615,280,20,,,,,,,,,,584,3.26,indium acetate,0.2,tris(trimethylsilyl)phosphine,0.1,None,0,octadecene,trioctylphosphine,palmitic acid,0.6,10.5
cossairt,cos_raw_row_194,,10.1039/c8nr01286e,0,470,150,30,,,,,,,,,,405,None,indium chloride,0.45,tris(diethylamino)phosphine,1.6,oleylamine,9,octadecene,None,myristic acid,0.45,13.962
cossairt,cos_raw_row_195,,10.1039/c8nr01286e,0,475,150,30,,,,,,,,,,416,None,indium chloride,0.45,tris(diethylamino)phosphine,1.6,oleylamine,9,octadecene,None,myristic acid,1.35,13.962
cossairt,cos_raw_row_196,,10.1039/c8nr01286e,0,501,150,30,,,,,,,,,,448,None,indium chloride,0.45,tris(diethylamino)phosphine,1.6,oleylamine,9,octadecene,None,myristic acid,1.35,13.962
cossairt,cos_raw_row_197,,10.1039/c8nr01286e,0,502,150,30,,,,,,,,,,439,None,indium chloride,0.45,tris(diethylamino)phosphine,1.6,oleylamine,9,octadecene,None,myristic acid,0.45,13.962
cossairt,cos_raw_row_198,,10.1039/c8nr01286e,0,502,150,30,,,,,,,,,,428,None,indium chloride,0.45,tris(diethylamino)phosphine,1.6,oleylamine,33,None,None,None,0,10.858
cossairt,cos_raw_row_199,,10.1039/c8nr01286e,0,507,180,30,,,,,,,,,,423,None,indium chloride,0.45,tris(diethylamino)phosphine,1.6,oleylamine,15,None,None,None,0,4.936
cossairt,cos_raw_row_200,,10.1039/c8nr01286e,0,531,180,30,,,,,,,,,,473,None,indium chloride,0.45,tris(diethylamino)phosphine,1.6,oleylamine,15,None,None,None,0,4.936
cossairt,cos_raw_row_201,,10.1039/c8nr01286e,0,538,150,30,,,,,,,,,,478,None,indium chloride,0.45,tris(diethylamino)phosphine,1.6,oleylamine,33,None,None,None,0,10.858
cossairt,cos_raw_row_202,,10.1039/c8nr01286e,0,551,150,30,,,,,,,,,,515,None,indium chloride,0.45,tris(diethylamino)phosphine,1.6,oleylamine,9,octadecene,None,myristic acid,0.45,13.962
cossairt,cos_raw_row_203,,10.1039/c8nr01286e,0,555,150,30,,,,,,,,,,508,None,indium chloride,0.45,tris(diethylamino)phosphine,1.6,oleylamine,9,octadecene,None,myristic acid,1.35,13.962
cossairt,cos_raw_row_204,,10.1002/jsid.308,0,560,230,30,,,,,,,,,,None,None,indium acetate,1,tris(trimethylsilyl)phosphine,1,dodecanethiol,0.5,octadecene,None,None,0,1.12
cossairt,cos_raw_row_205,,10.1039/c8nr01286e,0,606,150,30,,,,,,,,,,568,None,indium chloride,0.45,tris(diethylamino)phosphine,1.6,oleylamine,33,None,None,None,0,10.858
cossairt,cos_raw_row_206,,10.1039/c8nr01286e,0,607,180,30,,,,,,,,,,570,None,indium chloride,0.45,tris(diethylamino)phosphine,1.6,oleylamine,15,None,None,None,0,4.936
cossairt,cos_raw_row_207,,10.1002/adma.200800724,0,630,240,20,,,,,,,,,,570,None,indium chloride,0.1,tris(trimethylsilyl)phosphine,0.1,hexadecylamine,0.2,octadecene,None,stearic acid,0.1,3.052
cossairt,cos_raw_row_208,,10.1021/cm201550w,0,480,300,10,,,,,,,,,,460,None,indium acetate,0.1,tris(trimethylsilyl)phosphine,0.1,None,0,octadecene,None,oleic acid,0.3,10
cossairt,cos_raw_row_209,,10.1039/c1jm13982g,0,None,240,13,,,,,,,,,,620,None,indium acetate,0.2,phosphine gas,0.19,None,0,octadecene,None,myristic acid,0.6,15
cossairt,cos_raw_row_210,,10.1039/c1jm13982g,0,None,240,5,,,,,,,,,,570,None,indium acetate,0.2,phosphine gas,0.19,None,0,octadecene,None,myristic acid,0.6,15
cossairt,cos_raw_row_211,,10.1039/c1jm13982g,0,610,240,20,,,,,,,,,,590,None,indium acetate,0.2,phosphine gas,0.19,None,0,octadecene,None,myristic acid,0.6,15
cossairt,cos_raw_row_212,,10.1021/acsami.7b19144,0,620,210,20,,,,,,,,,,595,1.95,indium chloride,0.3,tris(trimethylsilyl)phosphine,0.3,oleylamine,0.62,octadecene,None,oleic acid,0.34,9.204
cossairt,cos_raw_row_213,,10.1021/acs.jpclett.9b01824,0,None,180,20,,,,,,,,,,None,3.2,indium chloride,0.23,tris(diethylamino)phosphine,0.8,oleylamine,7.5,None,None,None,0,2.468
cossairt,cos_raw_row_214,,10.1134/s0036023618040071,0,None,230,15,,,,,,,,,,623,4.5,indium acetate,0.1,phosphine gas,3,None,0,octadecene,None,myristic acid,0.3,2
cossairt,cos_raw_row_215,,10.3762/bjnano.5.135,0,None,260,15,,,,,,,,,,660,4.5,indium acetate,0.1,phosphine gas,3,None,0,octadecene,None,myristic acid,0.3,2
cossairt,cos_raw_row_216,,10.3390/ma12142267,0,530,180,2,,,,,,,,,,505,None,indium iodide,0.3,tris(dimethylamino)phosphine,0.66,oleylamine,6,None,None,None,0,1.975
cossairt,cos_raw_row_217,,10.1039/c1jm13982g,0,None,200,15,,,,,,,,,,548,None,indium acetate,0.2,phosphine gas,0.19,None,0,octadecene,None,myristic acid,0.6,15
cossairt,cos_raw_row_218,,10.1039/c1jm13982g,0,None,220,15,,,,,,,,,,570,None,indium acetate,0.2,phosphine gas,0.19,None,0,octadecene,None,myristic acid,0.6,15
cossairt,cos_raw_row_219,,10.1039/c1jm13982g,0,None,260,15,,,,,,,,,,600,None,indium acetate,0.2,phosphine gas,0.19,None,0,octadecene,None,myristic acid,0.6,15
